Repository: rkoslowski/material-cluster

# Materials Visualization Scripts

This repository contains a collection of small scripts designed to visualize material properties in relation to **structural dynamics**. The dataset includes approximately **5,000 materials**, and the scripts generate both **2D and 3D plots**. Visualization and clustering are performed using the **K-Nearest Neighbors (KNN) algorithm**, providing insights into how these materials behave based on their relevant properties.

## Example Output

## Evaluation on number of clusters

File: data/Materials_ModulusOfElasticity_Density.csv (part 1 of 25)
Name;Density (g/cc);E-Modul (GPa);Class
Zoltek™ PX35 Continuous Tow Carbon Fiber;1.81;242;Carbon
DowAksa AKSACA™ A-38 3K Continuous Carbon Fiber;1.79;245;Carbon
DowAksa AKSACA™ A-38 6K Continuous Carbon Fiber;1.79;245;Carbon
DowAksa AKSACA™ A-42 12K Continuous Carbon Fiber;1.79;245;Carbon
DowAksa AKSACA™ A-42 24K Continuous Carbon Fiber;1.79;245;Carbon
DowAksa AKSACA™ A-49 D 24K Continuous Carbon Fiber;1.79;250;Carbon
Hexcel HexTow AS4C 3K Standard Modulus Carbon Fiber (3000 Filaments);1.78;231;Carbon
Hexcel HexTow AS4C 6K Standard Modulus Carbon Fiber (6000 Filaments);1.78;231;Carbon
Hexcel HexTow AS4C 12K Standard Modulus Carbon Fiber (12,000 Filaments);1.78;231;Carbon
Hexcel HexTow AS4D 12K Standard Modulus Carbon Fiber (12,000 Filaments);1.79;241;Carbon
Hexcel HexTow AS7 12K Standard Modulus Carbon Fiber;1.79;248;Carbon
Hexcel HexTow IM2A Carbon Fiber (12,000 Filaments);1.78;276;Carbon
Hexcel HexTow IM2C Carbon Fiber (12,000 Filaments);1.78;296;Carbon
Hexcel HexTow AS4 3K Standard Modulus Carbon Fiber (3000 Filaments);1.79;231;Carbon
Hexcel HexTow AS4 6K Standard Modulus Carbon Fiber (6000 Filaments);1.79;231;Carbon
Hexcel HexTow AS4 12K Standard Modulus Carbon Fiber (12,000 Filaments);1.79;231;Carbon
Hexcel HexTow AS4A Standard Modulus Carbon Fiber (12,000 Filaments);1.79;231;Carbon
Hexcel HexTow IM5 Intermediate Modulus Carbon Fiber (12,000 Filaments);1.79;276;Carbon
Hexcel HexTow IM6 Intermediate Modulus Carbon Fiber (12,000 Filaments);1.76;279;Carbon
Hexcel HexTow IM7 6K Intermediate Modulus Carbon Fiber (6000 Filaments);1.78;276;Carbon
Hexcel HexTow IM7 12K Intermediate Modulus Carbon Fiber (12,000 Filaments);1.78;276;Carbon
Hexcel HexTow IM8 Intermediate Modulus Carbon Fiber (12,000 Filaments);1.78;310;Carbon
Hexcel HexTow IM10 Intermediate Modulus Carbon Fiber (12,000 Filaments);1.79;310;Carbon
Hexcel HexTow IMA Intermediate Modulus Carbon Fiber (12,000 Filaments);1.79;297;Carbon
Hexcel HexTow HM63 High Modulus Carbon Fiber (12,000 Filaments);1.83;441;Carbon
SGL Carbon Group SIGRAFIL C C30 T045 EPY Continuous Tow Carbon Fiber with 45k filaments, Epoxy Sizing;1.80;225;Carbon
SGL Carbon Group SIGRAFIL C C30 T050 EPY Continuous Tow Carbon Fiber with 50k filaments, Epoxy Sizing;1.80;240;Carbon
SGL Carbon Group SIGRAFIL C C30 T400 EPY Continuous Tow Carbon Fiber with 400k filaments, Epoxy Sizing;1.80;240;Carbon
SGL Carbon Group SIGRAFIL C C25 S003 PUT Staple Carbon Fiber, Polyurethane Sizing;1.80;225;Carbon
SGL Carbon Group SIGRAFIL C C25 S006 PUT Staple Carbon Fiber, Polyurethane Sizing;1.80;225;Carbon
SGL Carbon Group SIGRAFIL C C25 S003 APS Staple Carbon Fiber, Aromatic Polymer Sizing;1.80;225;Carbon
SGL Carbon Group SIGRAFIL C C25 S006 APS Staple Carbon Fiber, Aromatic Polymer Sizing;1.80;225;Carbon
SGL Carbon Group SIGRAFIL C C25 S001 EPY Staple Carbon Fiber, Epoxy Sizing;1.80;225;Carbon
SGL Carbon Group SIGRAFIL C C25 S003 EPY Staple Carbon Fiber, Epoxy Sizing;1.80;225;Carbon
SGL Carbon Group SIGRAFIL C C25 S006 EPY Staple Carbon Fiber, Epoxy Sizing;1.80;225;Carbon
SGL Carbon Group SIGRAFIL C C25 S009 EPY Staple Carbon Fiber, Epoxy Sizing;1.80;225;Carbon
SGL Carbon Group SIGRAFIL C C25 S012 EPY Staple Carbon Fiber, Epoxy Sizing;1.80;225;Carbon
SGL Carbon Group SIGRAFIL C C25 S003 GLY Staple Carbon Fiber, Glycerine Sizing;1.80;225;Carbon
SGL Carbon Group SIGRAFIL C C25 S006 GLY Staple Carbon Fiber, Glycerine Sizing;1.80;225;Carbon
SGL Carbon Group SIGRAFIL C C25 S009 GLY Staple Carbon Fiber, Glycerine Sizing;1.80;225;Carbon
SGL Carbon Group SIGRAFIL C C25 S012 GLY Staple Carbon Fiber, Glycerine Sizing;1.80;225;Carbon
SGL Carbon Group SIGRAFIL C C10 S003 GLY Staple Carbon Fiber, Glycerine Sizing;1.75;200;Carbon
SGL Carbon Group SIGRAFIL C C10 S006 GLY Staple Carbon Fiber, Glycerine Sizing;1.75;200;Carbon
SGL Carbon Group SIGRAFIL C C30 S003 GLY Staple Carbon Fiber, Glycerine Sizing;1.82;240;Carbon
SGL Carbon Group SIGRAFIL C C30 S006 GLY Staple Carbon Fiber, Glycerine Sizing;1.82;240;Carbon
SGL Carbon Group SIGRAFIL C C30 S009 GLY Staple Carbon Fiber, Glycerine Sizing;1.82;240;Carbon
SGL Carbon Group SIGRAFIL C C30 S012 GLY Staple Carbon Fiber, Glycerine Sizing;1.82;240;Carbon
SGL Carbon Group SIGRAFIL C C10 M250 UNS Milled Carbon Fiber, Unsized Carbon Fiber;1.75;180;Carbon
SGL Carbon Group SIGRAFIL C C25 M100 UNS Milled Carbon Fiber, Unsized Carbon Fiber;1.80;225;Carbon
SGL Carbon Group SIGRAFIL C C25 M250 UNS Milled Carbon Fiber, Unsized Carbon Fiber;1.80;225;Carbon
SGL Carbon Group SIGRAFIL C C25 M350 UNS Milled Carbon Fiber, Unsized Carbon Fiber;1.80;225;Carbon
SGL Carbon Group SIGRAFIL C C25 P350 PUT Pelletized Carbon Fiber, Polyurethane Sizing;1.80;225;Carbon
SGL Carbon Group SIGRAFIL C C25 P250 EPY Pelletized Carbon Fiber, Epoxy Sizing;1.80;225;Carbon
SGL Carbon Group SIGRAFIL C C25 P350 GLY Pelletized Carbon Fiber, Glycerine Sizing;1.80;225;Carbon
Teijin TENAX Chopped Carbon Fiber;1.80;240;Carbon
Teijin Tenax E HTS40 F13 Poly-acrylonitrile Carbon Fiber;1.77;240;Carbon
Teijin Tenax J HTS40 E13 3K 200tex Poly-acrylonitrile Carbon Fiber;1.77;230;Carbon
Teijin Tenax J HTS40 E13 6K 400tex Poly-acrylonitrile Carbon Fiber;1.77;230;Carbon
Teijin Tenax J HTS40 E13 12K 800tex Poly-acrylonitrile Carbon Fiber;1.77;230;Carbon
Teijin Tenax E HTS40 F13 12K 800tex Poly-acrylonitrile Carbon Fiber;1.77;230;Carbon
Teijin Tenax E HTS40 F13 24K 1600tex Poly-acrylonitrile Carbon Fiber;1.77;230;Carbon
Teijin Tenax J HTS40 A23 12K 1420tex MC Nickel-Coated, high strength carbon fiber;2.70;230;Carbon
Teijin Tenax J UTS50 E13 12K 800tex Poly-acrylonitrile Carbon Fiber;1.78;245;Carbon
Teijin Tenax J UTS50 F13 12K 800tex Poly-acrylonitrile Carbon Fiber;1.78;245;Carbon
Teijin Tenax E UTS50 F24 24K 1600tex DCP Poly-acrylonitrile Carbon Fiber;1.78;235;Carbon
Teijin Tenax J UTS50 F24 24K 1600tex DCP Poly-acrylonitrile Carbon Fiber;1.78;235;Carbon
Teijin Tenax J IMS60 E13 24K 830tex Poly-acrylonitrile Carbon Fiber;1.79;290;Carbon
Teijin Tenax E IMS65 E23 24K 830tex Poly-acrylonitrile Carbon Fiber;1.78;290;Carbon
Teijin Tenax A IM P303 3mm Chopped carbon fiber;1.79;275;Carbon
Teijin Tenax E ITS50 F23 24K 1600tex D Poly-acrylonitrile Carbon Fiber;1.80;255;Carbon
Teijin Tenax A HT P722 3mm Chopped carbon fiber;1.79;232;Carbon
Teijin Tenax A HT P802 3mm Chopped carbon fiber;1.79;232;Carbon
Teijin Tenax A HT P303 3mm Chopped carbon fiber;1.74;220;Carbon
Solvay Thornel T-300 1K Carbon Fiber, Polyacrylonitrile (PAN) Precursor;1.76;231;Carbon
Solvay Thornel T-300 3K Carbon Fiber, Polyacrylonitrile (PAN) Precursor;1.76;231;Carbon
Solvay Thornel T-300 6K Carbon Fiber, Polyacrylonitrile (PAN) Precursor;1.76;231;Carbon
Solvay Thornel T-300 12K Carbon Fiber, Polyacrylonitrile (PAN) Precursor;1.76;231;Carbon
Solvay Thornel T-650/35 3K Carbon Fiber, Polyacrylonitrile (PAN) Precursor;1.77;241;Carbon
Solvay Thornel T-650/35 6K Carbon Fiber, Polyacrylonitrile (PAN) Precursor;1.77;241;Carbon
Solvay Thornel T-650/35 12K Carbon Fiber, Polyacrylonitrile (PAN) Precursor;1.70;248;Carbon
Solvay Thornel T-650/42 6K Carbon Fiber, Polyacrylonitrile (PAN) Precursor;1.78;290;Carbon
Solvay Thornel T-650/42 12K Carbon Fiber, Polyacrylonitrile (PAN) Precursor;1.78;290;Carbon
Solvay Thornel P-25 2K Carbon Fiber, Pitch Precursor;1.90;160;Carbon
Solvay Thornel P-25 4K Carbon Fiber, Pitch Precursor;1.90;160;Carbon
Solvay Thornel VCL Carbon Fiber Cloth;1.40;15.0;Carbon
Solvay Thornel Graphite Cloth;1.40;13.0;Carbon
Toho Tenax Besfight MC Type I (3000 Filament) Nickel Coated Carbon Fiber;2.70;226;Carbon
Toho Tenax Besfight MC Type I (6000 Filament) Nickel Coated Carbon Fiber;2.70;226;Carbon
Toho Tenax Besfight MC Type I (12,000 Filament) Nickel Coated Carbon Fiber;2.70;226;Carbon
Toho Tenax Besfight MC Type II (3000 Filament) Nickel Coated Carbon Fiber;3.40;216;Carbon
Toho Tenax Besfight MC Type II (6000 Filament) Nickel Coated Carbon Fiber;3.40;216;Carbon
Toho Tenax Besfight MC Type II (12,000 Filament) Nickel Coated Carbon Fiber;3.40;216;Carbon
Toho Tenax Besfight STS 24K HTA-7C F301 Continuous Filament Carbon Fiber;1.75;240;Carbon
Toho Tenax Besfight G30-400 1K HTA-7W EP01 Continuous Filament Carbon Fiber;1.78;234;Carbon
Toho Tenax Besfight G30-500 3K HTA-7W EP01 Continuous Filament Carbon Fiber;1.78;234;Carbon
Toho Tenax Besfight G30-500 3K HTA-7C EP01 Continuous Filament Carbon Fiber;1.78;234;Carbon
Toho Tenax Besfight G30-500 3K HTA-7C EP03 Continuous Filament Carbon Fiber;1.75;234;Carbon
Toho Tenax Besfight G30-500 6K HTA-7C EP01 Continuous Filament Carbon Fiber;1.78;234;Carbon
Toho Tenax Besfight G30-500 6K HTA-7C EP03 Continuous Filament Carbon Fiber;1.75;234;Carbon
Toho Tenax Besfight G30-500 12K HTA-7C EP01 Continuous Filament Carbon Fiber;1.76;234;Carbon
Toho Tenax Besfight G30-500 12K HTA-7C EP03 Continuous Filament Carbon Fiber;1.75;234;Carbon
Toho Tenax Besfight G30-500 12K HTA-7S F202 Continuous Filament Carbon Fiber;1.75;239;Carbon
Toho Tenax Besfight G30-500 12K HTA-7C NS01 Continuous Filament Carbon Fiber;1.75;234;Carbon
Toho Tenax Besfight G30-700 12K HTA-7C EP03 Continuous Filament Carbon Fiber;1.78;241;Carbon
Toho Tenax Besfight G30-700 12K HTA-7C F301 Continuous Filament Carbon Fiber;1.78;241;Carbon
Toho Tenax Besfight G30-700 24K HTA-7D F402 Continuous Filament Carbon Fiber;1.79;241;Carbon
Toho Tenax Besfight G40-600 12K IMA-7C EP03 Continuous Filament Carbon Fiber;1.74;290;Carbon
Toho Tenax Besfight G40-800 6K IMA-5C EP03 Continuous Filament Carbon Fiber;1.79;286;Carbon
Toho Tenax Besfight G40-800 12K IMA5C EP03 Continuous Filament Carbon Fiber;1.79;286;Carbon
Toho Tenax Besfight G40-800 24K IMA5C EP03 Continuous Filament Carbon Fiber;1.79;286;Carbon
Toho Tenax Besfight G50-300 12K HMA-7C EP01 Continuous Filament Carbon Fiber;1.78;359;Carbon
Toho Tenax Besfight G55-700 24K HMA-5C A303 Continuous Filament Carbon Fiber;1.80;393;Carbon
Toho Tenax Besfight G60-600 12K UMA-5C A303 Continuous Filament Carbon Fiber;1.82;427;Carbon
Toho Tenax Besfight G80-600 12K UMA-5C F301 Continuous Filament Carbon Fiber;1.92;538;Carbon
Toray T300 Carbon Fiber;1.76;230;Carbon
Toray T700S Carbon Fiber;1.80;230;Carbon
Toray T700G Carbon Fiber;1.80;240;Carbon
Toray T800H Carbon Fiber;1.81;294;Carbon
Toray T800S Carbon Fiber;1.80;294;Carbon
Toray T1000G Carbon Fiber;1.80;294;Carbon
Toray M35J Carbon Fiber;1.75;343;Carbon
Toray M40J Carbon Fiber;1.77;377;Carbon
Toray M46J Carbon Fiber;1.84;436;Carbon
Toray M55J Carbon Fiber;1.91;540;Carbon
Toray M60J Carbon Fiber;1.93;588;Carbon
Solvay THORNEL GPC-10 Pitch-Based Fiber;1.90;138;Carbon
Solvay THORNEL T-300 Pan-Based Fiber;1.76;231;Carbon
Solvay THORNEL T-650/35 Pan-Based Fiber;1.77;255;Carbon
Solvay THORNEL VMX-24 Pitch-Based Fiber;1.90;138;Carbon
Toray T1100G Carbon Fiber;1.79;324;Carbon
Diamond, Natural;3.51 - 3.52;700 - 1200;Carbon
Diamond, Synthetic;3.20 - 3.52;800 - 925;Carbon
Diamond, Polycrystalline;3.00 - 4.00;749 - 953;Carbon
Graphite, Carbon, C;2.25;4.80;Carbon
Pyrolytic Graphite, Low Temperature Isotropic (LTI);1.30 - 2.00;17.0 - 28.0;Carbon
Momentive Performance Materials Pyrolytic Graphite (PG) Coating;2.20;20.0;Carbon
Pyrotek ISOFLOW Graphite Rings Graphite Rings for Billet Casting Molds;1.70 - 1.75;10.5 - 11.2;Carbon
SGL Carbon Group EK 10 Carbon Graphite;1.66;15.9;Carbon
SGL Carbon Group EK 17 Carbon Graphite;1.66;30.3;Carbon
SGL Carbon Group EK 20 Carbon Graphite;1.70;22.1;Carbon
SGL Carbon Group EK 2200 Carbon Graphite;1.82;26.9;Carbon
SGL Carbon Group EK 2201 Carbon Graphite;1.82;26.9;Carbon
SGL Carbon Group EK 2203 Carbon Graphite;1.80;24.8;Carbon
SGL Carbon Group EK 2209 Carbon Graphite;1.77;26.2;Carbon
SGL Carbon Group EK 3205 Carbon Graphite;2.25;30.3;Carbon
SGL Carbon Group EK 2230 Carbon Graphite;1.85;22.1;Carbon
SGL Carbon Group EK 2239 Carbon Graphite;1.80;20.0;Carbon
SGL Carbon Group EK 3235 Carbon Graphite;2.60;30.3;Carbon
SGL Carbon Group EK 24 Carbon Graphite;1.70;17.9;Carbon
SGL Carbon Group EK 2240 Carbon Graphite;1.81;19.3;Carbon
SGL Carbon Group EK 2241 Carbon Graphite;1.81;19.3;Carbon
SGL Carbon Group EK 2243 Carbon Graphite;1.79;17.9;Carbon
SGL Carbon Group EK 3245 Carbon Graphite;2.20;24.1;Carbon
SGL Carbon Group EK 40 Graphite;1.68;8.96;Carbon
SGL Carbon Group EK 200 Graphite;1.82;13.8;Carbon
SGL Carbon Group EK 201 Graphite;1.82;13.8;Carbon
SGL Carbon Group EK 203 Graphite;1.80;11.7;Carbon
SGL Carbon Group EK 204 Graphite;1.78;13.1;Carbon
SGL Carbon Group EK 305 Graphite;2.55;20.7;Carbon
SGL Carbon Group V 1626 Graphite;1.85;13.8;Carbon
Solvay Thornel Graphite Cloth;1.40;13.0;Carbon
Barium Boride, BaB6;4.35;385;Ceramic
Calcium Boride, CaB6;2.43;451;Ceramic
Cerium Boride, CeB6;4.79;379;Ceramic
CoorsTek Cercom PAD TIB2 Pressure Assisted Densification Titanium Diboride;4.48;555;Ceramic
3M Techical Ceramics Titanium Diboride;4.50;575;Ceramic
Goodfellow Titanium Diboride, TiB2;4.50;520 - 570;Ceramic
Chromium Carbide, Cr3C2;6.66 - 6.68;373 - 386;Ceramic
Hafnium Carbide, HfC;12.2 - 12.8;352;Ceramic
Molybdenum Carbide, Mo2C;8.20 - 9.18;227 - 553;Ceramic
Niobium Carbide, NbC;7.60 - 7.82;330 - 537;Ceramic
Silicon Carbide, CVD;3.10;420;Ceramic
Silicon Carbide, Alpha SiC;3.10 - 3.21;410;Ceramic
Silicon Carbide, sublimed;3.19;459 - 476;Ceramic
Silicon Carbide, Reaction-Bonded, SiSiC;2.90 - 3.10;350 - 400;Ceramic
Tantalum Carbide, TaC;14.3;241 - 722;Ceramic
Titanium Carbide, TiC;4.94;448 - 451;Ceramic
Vanadium Carbide, VC;5.71;268 - 420;Ceramic
Tungsten Carbide, W2C;14.8;420;Ceramic
Tungsten Carbide, WC;15.7;669 - 696;Ceramic
Zirconium Carbide, ZrC;6.56 - 6.73;345 - 406;Ceramic
ERG Aerospace Duocel Silicon Carbide Foam;0.161 - 0.385;2.76 - 6.89;Ceramic
CeramTec CD 110 Silicon Carbide, SSiC;3.10;415;Ceramic
CeramTec Rocar SiG Silicon Carbide, SiSiC;3.07;380;Ceramic
CeramTec Rocar ST Silicon Carbide, SSiC;3.11;420;Ceramic
CeramTec CD 101 Silicon Carbide, SiC-ZrB2;3.26;415;Ceramic
CeramTec Rocar S Silicon Carbide, SSiC;3.15;430;Ceramic
CeramTec Rocar SiF Silicon Carbide, SiSiC;3.07;395;Ceramic
COI Ceramics Nicalon™ CG SiCO Ceramic Fiber;2.55;210;Ceramic
COI Ceramics Nicalon™ HRV SiCO Ceramic Fiber;2.32;180;Ceramic
COI Ceramics Nicalon™ HI SiC Low O Ceramic Fiber;2.74;270;Ceramic
COI Ceramics Nicalon™ HI Type S SiC Ceramic Fiber;3.10;420;Ceramic
COI Ceramics Sylramic™ Crystalline Silicon Carbide (SiC) Fiber;2.95 - 3.10;310 - 420;Ceramic
CoorsTek HPB4C Hot Pressed Boron Carbide;2.50;460;Ceramic
CoorsTek UltraSiC™ SC-90 Plus Silicon Carbide (SiC);3.15;410;Ceramic
CoorsTek UltraSiC™ LP SC-52 Silicon Carbide (SiC);3.22;375;Ceramic
CoorsTek SN102 Sinter-HIP Silicon Nitride;3.23;290;Ceramic
CoorsTek CeraSiC -B Direct Sintered Silicon Carbide;3.01;420;Ceramic
CoorsTek UltraSiC™ GI (SC-35) Graphite Direct Sintered Silicon Carbide;2.90;310;Ceramic
CoorsTek UltraSiC™ LP (SC-51) Liquid Phase Sintered Silicon Carbide;3.22;420;Ceramic
CoorsTek Cercom PAD B4C Pressure Assisted Densification Boron Carbide;2.49;430;Ceramic
CoorsTek Cercom PAD SIC-B4C Pressure Assisted Densification SiC with Boron Carbide;3.05;450;Ceramic
CoorsTek Cercom PAD SIC-N Pressure Assisted Densification Silicon Carbide;3.20;460;Ceramic
CoorsTek Cercom PAD SIC X-1 Pressure Assisted Densification BallisticGrade Silicon Carbide;3.23;455;Ceramic
CoorsTek Cercom PAD B4C-SIC Pressure Assisted Densification Boron Carbide w/ Silicon Carbide;2.63;455;Ceramic
CoorsTek UltraSiC™ S (SC-90) Direct Sintered Silicon Carbide;3.15;410;Ceramic
CoorsTek UltraSiC™ HD Direct Sintered Silicon Carbide;3.15;410;Ceramic
CoorsTek ACI-Ni6 Tungsten Carbide;14.9;607;Ceramic
CoorsTek ACI-Ni10 Tungsten Carbide;14.4;572;Ceramic
CoorsTek ACI-Co6 Tungsten Carbide;14.9;627;Ceramic
CoorsTek ACI-Co10 Tungsten Carbide;14.5;593;Ceramic
CoorsTek RB B4C Reaction-Bonded Boron Carbide;2.65;379;Ceramic
3M Techical Ceramics Ekasic C Silicone Carbide;3.15;440;Ceramic
3M Techical Ceramics Ekasic F Silicone Carbide;3.15;430;Ceramic
3M Techical Ceramics Ekasic T Silicone Carbide;3.21;420;Ceramic
3M Techical Ceramics Boron Carbide Powder;2.48;420;Ceramic
3M Techical Ceramics Ekasic F Plus Silicon Carbide;3.18;430;Ceramic
3M Techical Ceramics Ekasic P Silicon Carbide;2.76 - 2.89;340;Ceramic
3M Techical Ceramics Ekasic G Silicon Carbide;3.02;390;Ceramic
3M Techical Ceramics Ekasic T Plus Silicon Carbide;3.24;430;Ceramic
3M Techical Ceramics Ekasic S Silicon Nitride;3.24;300;Ceramic
3M Techical Ceramics Ekatherm Silicon Nitride;3.24;300;Ceramic
3M Techical Ceramics MYCROSINT HD Boron Nitride;1.96;23.0;Ceramic
3M Techical Ceramics MYCROSINT S Boron Nitride;2.07;30.0 - 35.0;Ceramic
3M Techical Ceramics MYCROSINT CD Boron Nitride;1.97;25.0 - 30.0;Ceramic
3M Techical Ceramics MYCROSINT SO 20 Boron Nitride;2.30;20.0 - 35.0;Ceramic
3M Techical Ceramics MYCROSINT SO 43 Boron Nitride;2.92;30.0 - 45.0;Ceramic
3M Techical Ceramics MYCROSINT O 40 Boron Nitride;2.82;25.0 - 45.0;Ceramic
Goodfellow Tungsten Carbide/Cobalt;14.9;600;Ceramic
Goodfellow Hot Pressed Boron Carbide B4C;2.45 - 2.52;440 - 470;Ceramic
Goodfellow Hot Pressed Silicon Carbide SiC;3.15;200 - 500;Ceramic
Goodfellow Reaction Bonded Silicon Carbide SiC;3.10;410;Ceramic
Poco Graphite SUPERSiC 3C Silicon Carbide;3.15;216;Ceramic
Poco Graphite SUPERSiC 3CX Silicon Carbide;3.15;216;Ceramic
Poco Graphite SUPERSiC Si-3C Silicon Carbide;3.03;338;Ceramic
Poco Graphite SUPERSiC Si-8C Silicon Carbide;3.03;338;Ceramic
Pyrotek Pinnacle Thermocouple Protection Tubes O'-Sialon (Bonded Silicon Carbide) TCPT;2.60;0.0780;Ceramic
Schunk CarSIK NT Silicon Carbide;3.09;360;Ceramic
Schunk CarSIK CT Silicon Carbide;2.90;260;Ceramic
Schunk CarSIK SD Silicon Carbide;3.10;400;Ceramic
Thermal Transfer Composites PRIMEX™ MCX-693™ Aluminum Silicon Carbide Composite, Reinforced;2.98;255;Ceramic
Thermal Transfer Composites PRIMEX™ MCX-703™ Aluminum Silicon Carbide Composite, Reinforced;3.00;240;Ceramic
Thermal Transfer Composites PRIMEX™ MCX724™ Aluminum Silicon Carbide Composite, Reinforced;2.94;235;Ceramic
Thermal Transfer Composites PRIMEX ULTRA™ MCT-587™ Aluminum Silicon Carbide Composite, Reinforced;3.01;270;Ceramic
Thermal Transfer Composites PRIMEX Cast™ MCX-1195™ Aluminum Silicon Carbide Composite, Reinforced;2.87;151;Ceramic
Thermal Transfer Composites PRIMEX Cast™ MCX-1405™ Aluminum Silicon Carbide Composite, Reinforced;2.80;125;Ceramic
Thermal Transfer Composites PRIMEX Cast™ MCX-1605™ Aluminum Silicon Carbide Composite, Reinforced;2.77;106;Ceramic
CoorsTek Reaction Bonded Silicon Carbide, SCRB (SC-2);3.10;393;Ceramic
CoorsTek UltraSiC™ SC-30 Direct Sintered Silicon Carbide;3.15;410;Ceramic
CoorsTek SC-DSG (SC-35) Graphite Loaded Sintered Silicon Carbide;2.80;310;Ceramic
CoorsTek SC-DSLP (SC-50) Liquid Phase Sintered Silicon Carbide;3.18;375;Ceramic
CoorsTek SC-BNL (SC-42) Loaded Reaction Bonded Silicon Carbide;2.90;150;Ceramic
CoorsTek Pure SiC™ HR CVD Silicon Carbide, > 99.9995%;3.21;462;Ceramic
CoorsTek Pure SiC™ LR CVD Silicon Carbide, > 99.9995%;3.21;434;Ceramic
CoorsTek Tungsten Carbide, WC;14.9;627;Ceramic
Acerde Silicon Carbide;3.21;420;Ceramic
Specialty Materials SCS-6 Silicon Carbide Monofilament;3.00;380;Ceramic
Specialty Materials SCS-Ultra™ Silicon Carbide Fiber;3.08;415;Ceramic
M Cubed Technologies ASC-701 Aluminum alloy-70% SiC Metal Matrix Composite;3.01;270;Ceramic
M Cubed Technologies HSC-702 Aluminum-toughened Reaction Bonded Silicon Carbide;3.02;330;Ceramic
M Cubed Technologies SSC-FG Reaction-Bonded Silicon Carbide, Fine-Grained;3.00;330;Ceramic
M Cubed Technologies SSC-702 Reaction-Bonded Silicon Carbide;3.00;350;Ceramic
M Cubed Technologies SSC-802 Reaction-Bonded Silicon Carbide;3.00;380;Ceramic
M Cubed Technologies SSC-903 Reaction-Bonded Silicon Carbide;3.01;360;Ceramic
M Cubed Technologies TSC-15 Titanium-alloyed Reaction Bonded Silicon Carbide;3.13;390;Ceramic
M Cubed Technologies RBBC-751 Reaction Bonded Boron Carbide;2.56;380;Ceramic
M Cubed Technologies ABC-501 Aluminum alloy-50% B4C Metal Matrix Composite;2.58;210;Ceramic
Solvay EF1812 Polycarbosilane Polymer, Pyrolized with T300 Carbon Fabric;2.00;26.4;Ceramic
Glass Fiber Reinforced Concrete;1.70 - 2.10;10.5 - 20.5;Ceramic
Concrete, Ceramic Dry;2.30;21.0 - 30.0;Ceramic
Concrete, Cinder;1.60;30.0;Ceramic
Concrete, Lightweight;0.950;30.0;Ceramic
Concrete, Heavyweight;4.00 - 6.50;30.0;Ceramic
Portland Cement;2.01;11.2;Ceramic
Portland Cement with Untreated Silica Fume;1.72;10.2;Ceramic
Portland Cement with Treated Silica Fume;1.73;11.5;Ceramic
Portland Cement with Untreated Silica Fume and Silane;1.97;10.9;Ceramic
Accuratus MACOR Machinable Glass Ceramic;2.52;66.9;Ceramic
Advanced Ceramics ACL 2088 Zinc Alumino-Silicate;3.10;84.0;Ceramic
Advanced Ceramics ZEMAT ACL 2090 - Zero Expansion Glass-Ceramic;2.53;89.6;Ceramic
Advanced Ceramics ACL 2087 Lithium Alumino-Silicate;2.40;82.7;Ceramic
Aremco AREMCOLOX™ 502-800 Macor Machinable Glass Ceramic, MGC;2.52;66.9;Ceramic
Corning Pyroceram Code 9606 Glass Ceramic;2.60;120;Ceramic
Corning Macor Machinable Glass Ceramic;2.52;66.9;Ceramic
Mateck Glass (BK7 Schott or analogous);2.51;81.0;Ceramic
Mateck Zero Expansion Glass - ZERODUR;2.53;91.0;Ceramic
Morgan Advanced Ceramics MACOR Mac-MGCW Technical Ceramic;2.52;68.0;Ceramic
Crystex Composites Mykroy/Mycalex MM 400 Machining Grade Glass-bonded Mica Composite;2.60;75.8;Ceramic
Crystex Composites Mykroy/Mycalex MM 500 Machining Grade Glass-bonded Mica Composite;2.70;82.7;Ceramic
Crystex Composites Mykroy/Mycalex MM 600 Machining Grade Glass-bonded Mica Composite;2.80;73.1;Ceramic
Crystex Composites Mykroy/Mycalex MM 800 Machining Grade Glass-bonded Mica Composite;2.74;79.3;Ceramic
Crystex Composites Mykroy/Mycalex MM 561 Molding Grade Glass-bonded Mica Composite;2.60;77.9;Ceramic
712-3 Nextrema Tinted Glass Ceramic/SCHOTT;2.55;92.0;Ceramic
712-6 Nextrema Translucent Blue-Grey Glass Ceramic/SCHOTT;2.51;86.0;Ceramic
712-8 Nextrema Opaque Grey Glass Ceramic/SCHOTT;2.52;84.0;Ceramic
724-3 Nextrema Transparent Glass Ceramic/SCHOTT;2.54;93.0;Ceramic
724-5 Nextrema Translucent White Glass Ceramic/SCHOTT;2.50;85.0;Ceramic
724-8 Nextrema Opaque White Glass Ceramic/SCHOTT;2.54;86.0;Ceramic
A-Glass Fiber, Generic;2.44;68.9;Ceramic
C-Glass Fiber, Generic;2.52 - 2.56;68.9;Ceramic
D-Glass Fiber, Generic;2.11;51.7;Ceramic
E-Glass Fiber, Generic;2.54 - 2.60;72.4;Ceramic
S-2 Glass Fiber;2.46;86.9;Ceramic
S-Glass Fiber, Generic;2.48 - 2.49;85.5 - 86.9;Ceramic
AR-Glass Fiber, Generic;2.70;73.1;Ceramic
E-CRGlas Fiber;2.72;72.3;Ceramic
R-Glass Fiber, Generic;2.54;85.5;Ceramic
Fiberglass Grade B;2.49;69.0;Ceramic
AGY ZenTron S-2 Generic S-Glass Fiber;2.46;86.9;Ceramic
AGY ADVANTEX Generic Glass Fiber;2.62;80.0;Ceramic
AGY VeTron Glass Fiber;2.50;86.0;Ceramic
Saint-Gobain Quartzel Fused Quartz Textiles;2.20;78.0;Ceramic
Corning 7056 Alkali Borosilicate Crushed/Powdered Glass;2.29;62.8;Ceramic
Corning HPFS 7979 IR Grade High Purity Fused Silica;2.20;73.0;Ceramic
Corning HPFS 7980 Standard Grade High Purity Fused Silica;2.20;73.0;Ceramic
Corning HPFS 7980 KrF High Purity Fused Silica;2.20;73.0;Ceramic
Corning HPFS 7980 ArF High Purity Fused Silica;2.20;73.0;Ceramic
Corning HPFS 7980 Mirror Grade High Purity Fused Silica;2.20;73.0;Ceramic
Corning HPFS 7980 Industrial Grade High Purity Fused Silica;2.20;73.0;Ceramic
Corning HPFS 8655 ArF Grade High Purity Fused Silica;2.20;73.0;Ceramic
Corning 9754 Clear Germanate IR Transmitting Glass;3.51;84.0;Ceramic
Corning Gorilla Glass 3 Touch Screen Glass with NDR;2.39;69.3;Ceramic
Corning Antimicrobial Gorilla Glass Touch Screen Glass;2.39;69.3;Ceramic
Corning Gorilla Glass 5 Display Glass;2.43;76.7;Ceramic
Corning Gorilla Glass 6 Display Glass;2.40;77.0;Ceramic
Corning Gorilla Glass Victus™ Display Glass;2.40;77.0;Ceramic
Corning Large Cover Gorilla Glass Touch Screen Glass;2.44;71.7;Ceramic
Corning Polarcor™ Glass Polarizer, 633 nm Nominal Wavelength;2.41;58.6;Ceramic
Corning Polarcor™ Glass Polarizer, 800 nm Nominal Wavelength;2.41;58.6;Ceramic
Corning Polarcor™ Glass Polarizer, 900 nm Nominal Wavelength;2.41;58.6;Ceramic
Corning Polarcor™ Glass Polarizer, 1060 nm Nominal Wavelength;2.41;58.6;Ceramic
Corning Polarcor™ Glass Polarizer, 1310 nm Nominal Wavelength;2.41;58.6;Ceramic
Corning Polarcor™ Glass Polarizer, 1480 nm Nominal Wavelength;2.41;58.6;Ceramic
Corning Polarcor™ Glass Polarizer, 1550 nm Nominal Wavelength;2.41;58.6;Ceramic
Corning Polarcor™ Glass Polarizer, 2100 nm Nominal Wavelength;2.41;58.6;Ceramic
Corning Polarcor™ WIDE Band™ Glass Polarizer, 600 - 1100 nm Nominal Wavelength;2.41;58.6;Ceramic
Corning Polarcor™ WIDE Band™ Glass Polarizer, 1275 - 1635 nm Nominal Wavelength;2.41;58.6;Ceramic
Corning Polarcor™ UltraThin™ Glass Polarizer, 1060 nm Nominal Wavelength;2.41;58.6;Ceramic
Corning Polarcor™ UltraThin™ Glass Polarizer, 1310 nm Nominal Wavelength;2.41;58.6;Ceramic
Corning Polarcor™ UltraThin™ Glass Polarizer, 1550 nm Nominal Wavelength;2.41;58.6;Ceramic
Corning TSG Titania Silicate Low Expansion Glass;2.21;67.6;Ceramic
Corning ULE 7972 Ultra Low Expansion Glass;2.21;67.6;Ceramic
Corning ULE 7973 Premium Grade Ultra Low Expansion Glass;2.21;67.6;Ceramic
Corning ULE 7973 EUV Premium Grade Ultra Low Expansion Glass;2.21;67.6;Ceramic
Corning ULE 7973 EUV Mask A Grade Ultra Low Expansion Glass;2.21;67.6;Ceramic
Corning ULE 7973 EUV Standard Grade Ultra Low Expansion Glass;2.21;67.6;Ceramic
Corning ULE 7973 Mirror Grade Ultra Low Expansion Glass;2.21;67.6;Ceramic
Corning ULE 7973 Standard Grade Ultra Low Expansion Glass;2.21;67.6;Ceramic
Corning ULE 7973 Tooling Grade Ultra Low Expansion Glass;2.21;67.6;Ceramic
Corning Iris™ Display Glass;2.40;68.0;Ceramic
Corning Lotus™ NXT Display Glass;2.59;83.0;Ceramic
Corning Astra™ Alkaline Earth Boro-Aluminosilicate Display Glass;2.52;81.0;Ceramic
Corning Eagle XG Slim Display Glass;2.38;73.6;Ceramic
Corning Willow Flexible Display Glass;2.30 - 2.50;70.0 - 80.0;Ceramic
Goodfellow Vycor 7913 Glass;2.18;65.0 - 75.0;Ceramic
Schott AF 45 Thin Borosilicate Glass;2.72;66.0;Ceramic
Schott BOROFLOAT Borosilicate Float Glass;2.23;63.0;Ceramic
Schott D 263 Thin Borosilicate Glass;2.51;72.9;Ceramic
Schott BAFN6 5899485.317, Optical Glass;3.17;77.0;Ceramic
Schott BK7G18 520636.252, Optical Glass;2.52;82.0;Ceramic
Schott F2G12 621366.360, Optical Glass;3.60;58.0;Ceramic
Schott FK3 464658.227, Optical Glass;2.27;46.0;Ceramic
Schott K5G20 523568.259, Optical Glass;2.59;68.0;Ceramic
Schott LAK9G15 691548.353, Optical Glass;3.53;108;Ceramic
Schott LF5G15 584408.322, Optical Glass;3.22;60.0;Ceramic
Schott LF5G19 597399.330, Optical Glass;3.30;56.0;Ceramic
Schott N-BAF3 583466.297, Optical Glass;2.79;82.0;Ceramic
Schott N-LAF3 717480.414, Optical Glass;4.14;95.0;Ceramic
Schott N-PSK53 620635.360, Optical Glass;3.60;78.0;Ceramic
Schott N-SF19 667331.290, Optical Glass;2.90;88.0;Ceramic
Schott N-SF56 785261.328, Optical Glass;3.28;91.0;Ceramic
Schott N-SF64 706302.299, Optical Glass;2.99;88.0;Ceramic
Schott N-SK10 623570.364, Optical Glass;3.64;81.0;Ceramic
Schott N-SK15 623580.362, Optical Glass;3.62;84.0;Ceramic
Schott SF57HT 847238.551, Optical Glass;5.51;54.0;Ceramic
Schott SFL6 805254.337, Optical Glass;3.37;93.0;Ceramic
Schott SFL57 847236.355, Optical Glass;3.55;97.0;Ceramic
Schott FK5HTi 487705.245, Glass;2.45;62.0;Ceramic
Schott N-FK58 456909.365, Optical Glass;3.65;70.0;Ceramic
Schott N-BK7HT 517642.251, Optical Glass;2.51;82.0;Ceramic
Schott N-BK7HTi 517642.251, Optical Glass;2.51;82.0;Ceramic
Schott P-BK7 516641.243, Optical Glass;2.43;85.0;Ceramic
Schott N-BAK4HT 569560.305, Optical Glass;3.05;77.0;Ceramic
Schott N-SK2HT 607567.355, Optical Glass;3.55;78.0;Ceramic
Schott P-SK57Q1 586595.301, Optical Glass;3.01;93.0;Ceramic
Schott P-SK58A 589612.297, Optical Glass;2.97;97.0;Ceramic
Schott P-SK60 610579.308, Optical Glass;3.08;99.0;Ceramic
Schott N-LAK33B 755523.422, Optical Glass;4.22;122;Ceramic
Schott P-LAK35 693532.385, Optical Glass;3.85;101;Ceramic
Schott LLF1HTi 548459.294, Optical Glass;2.94;60.0;Ceramic
Schott LF5HTi 581409.322, Optical Glass;3.22;59.0;Ceramic
Schott P-LAF37 755457.399, Optical Glass;3.99;115;Ceramic
Schott LASF35 022291.541, Optical Glass;5.41;132;Ceramic
Schott N-LASF9HT 850322.441, Optical Glass;4.41;109;Ceramic
Schott N-LASF45HT 801350.363, Optical Glass;3.63;116;Ceramic
Schott N-LASF46B 904313.451, Optical Glass;4.51;121;Ceramic
Schott P-LASF50 809405.454, Optical Glass;4.54;119;Ceramic
Schott P-LASF51 8104909.458, Optical Glass;4.58;119;Ceramic
Schott N-SF6HTultra 805254.337, Optical Glass;3.37;93.0;Ceramic
Schott N-SF57HTultra 847238.353, Optical Glass;3.53;96.0;Ceramic
Schott P-SF68 005210.619, Optical Glass;6.19;79.0;Ceramic
Schott P-SF69 723292.293, Optical Glass;2.93;96.0;Ceramic
Schott SF11 785258.474, Optical Glass;4.74;66.0;Ceramic
Schott SF57HTultra 847238.551, Optical Glass;5.51;54.0;Ceramic
Schott N-KZFS11 638424.320, Optical Glass;3.20;79.0;Ceramic
Schott N-KZFS4HT 613445.300, Optical Glass;3.00;78.0;Ceramic
Schott S7010N Plassive Glasses Laser Cavity Material;2.83;78.0;Ceramic
Schott S7005 Plassive Glasses Laser Cavity Material;2.83;78.0;Ceramic
Schott S7000 Plassive Glasses Laser Cavity Material;2.83;78.0;Ceramic
Schott IRG 22 Infrared Chalcogenide Glass;4.41;21.5;Ceramic
Schott IRG 23 Infrared Chalcogenide Glass;4.84;22.0;Ceramic
Schott IRG 24 Infrared Chalcogenide Glass;4.47;20.5;Ceramic
Schott IRG 25 Infrared Chalcogenide Glass;4.66;22.1;Ceramic
Schott IRG 26 Infrared Chalcogenide Glass;4.63;18.3;Ceramic
Schott IOG-1 Phosphate Laser Glass;2.74;61.2;Ceramic
Schott IOG-2 Phosphate Laser Glass;2.72;54.0;Ceramic
Schott IOG-10 Phosphate Laser Glass;2.71;71.0;Ceramic
Schott LG-680 Silicate Laser Glass;2.54;90.1;Ceramic
Schott LG-750 Phosphate Laser Glass;2.83;50.1;Ceramic
Schott LG-760 Phosphate Laser Glass;2.60;53.7;Ceramic
Schott LG-770 Phosphate Laser Glass;2.59;47.3;Ceramic
Schott LG-940 Phosphate Laser Glass;3.04;57.6;Ceramic
Schott D 263 T eco Ultra-Thin Glass;2.51;72.9;Ceramic
Schott AF 32 eco Ultra-Thin Glass;2.43;74.8;Ceramic
Schott ZERODUR Glass Ceramic;2.53;90.3;Ceramic
Schott ZERODUR K20 Glass Ceramic;2.53;84.7;Ceramic
Ohara L-BAL35P Low Softening Temperature Optical Glass;2.82;1010;Ceramic
Ohara L-BAL42P Low Softening Temperature Optical Glass;3.05;891;Ceramic
Ohara L-LAH94 Low Softening Temperature Optical Glass;4.89;1120;Ceramic
Ohara L-LAL15 Low Softening Temperature Optical Glass;3.66;1100;Ceramic
Ohara L-TIM28P Low Softening Temperature Optical Glass;2.88;845;Ceramic
Ohara S-FPM 2 Optical Glass;4.17;757;Ceramic
Ohara S-FPM 3 Optical Glass;3.64;806;Ceramic
Ohara S-FPM 4 Optical Glass;3.76;747;Ceramic
Ohara S-FPM 5 Optical Glass;3.74;769;Ceramic
Ohara S-LAH52Q Optical Glass;4.47;1100;Ceramic
Ohara S-LAH53V Optical Glass;4.41;1140;Ceramic
Ohara S-LAH55VS Optical Glass;4.58;1220;Ceramic
Ohara S-LAH60MQ Optical Glass;4.71;953;Ceramic
Ohara S-LAH60V Optical Glass;4.43;1110;Ceramic
Ohara S-LAH63Q Optical Glass;4.45;1030;Ceramic
Ohara S-LAH65VS Optical Glass;4.46;1220;Ceramic
Ohara S-LAH93 Optical Glass;4.83;1250;Ceramic
Ohara S-LAH95 Optical Glass;4.64;1180;Ceramic
Ohara S-LAH96 Optical Glass;4.54;1190;Ceramic
Ohara S-LAH97 Optical Glass;4.17;1210;Ceramic
Ohara S-LAH98 Optical Glass;4.94;1290;Ceramic
Ohara S-LAL 7Q Optical Glass;3.24;1110;Ceramic
Ohara S-LAL12Q Optical Glass;3.59;1070;Ceramic
Ohara S-LAL19 Optical Glass;3.98;1200;Ceramic
Ohara S-LAL20 Optical Glass;4.38;787;Ceramic
Ohara S-LAL21 Optical Glass;3.85;1130;Ceramic
Ohara S-LAL54Q Optical Glass;3.36;1020;Ceramic
Ohara S-LAM73 Optical Glass;4.45;868;Ceramic
Ohara S-NBH52V Optical Glass;3.01;963;Ceramic
Ohara S-NBH53V Optical Glass;3.19;1030;Ceramic
Ohara S-NBH58 Optical Glass;3.33;1050;Ceramic
Ohara S-NPH 1W Optical Glass;3.29;893;Ceramic
Ohara S-NPH 7 Optical Glass;3.30;753;Ceramic
Ohara S-PHM52Q Optical Glass;3.51;840;Ceramic
Ohara S-TIH57 Optical Glass;4.20;1170;Ceramic
Ohara BAL15Y i-Line Optical Glass;2.90;78.3;Ceramic
Ohara BAL35Y i-Line Optical Glass;3.23;88.1;Ceramic
Ohara BSL7Y i-Line Optical Glass;2.50;81.1;Ceramic
Ohara BSM51Y i-Line Optical Glass;3.36;90.1;Ceramic
Ohara L-BAL35 Low Tg Optical Glass;2.82;101;Ceramic
Ohara L-BAL42 Low Tg Optical Glass;3.05;89.1;Ceramic
Ohara L-BAL43 Low Tg Optical Glass;3.05;90.4;Ceramic
Ohara L-BBH1 Low Tg Optical Glass;6.57;68.8;Ceramic
Ohara L-BBH2 Low Tg Optical Glass;6.74;75.0;Ceramic
Ohara L-BSL 7 Low Tg Optical Glass;2.38;79.3;Ceramic
Ohara L-LAH53 Low Tg Optical Glass;4.49;115;Ceramic
Ohara L-LAH81 Low Tg Optical Glass;4.53;113;Ceramic
Ohara L-LAH83 Low Tg Optical Glass;5.29;127;Ceramic
Ohara L-LAH84 Low Tg Optical Glass;4.62;112;Ceramic
Ohara L-LAH85 Low Tg Optical Glass;5.09;126;Ceramic
Ohara L-LAH86 Low Tg Optical Glass;4.90;109;Ceramic
Ohara L-LAH87 Low Tg Optical Glass;4.34;115;Ceramic
Ohara L-LAH90 Low Tg Optical Glass;4.65;115;Ceramic
Ohara L-LAH91 Low Tg Optical Glass;4.29;114;Ceramic
Ohara L-LAL12 Low Tg Optical Glass;3.48;110;Ceramic
Ohara L-LAL13 Low Tg Optical Glass;3.69;108;Ceramic
Ohara L-LAM60 Low Tg Optical Glass;4.20;115;Ceramic
Ohara L-LAM69 Low Tg Optical Glass;3.24;113;Ceramic
Ohara L-LAM72 Low Tg Optical Glass;3.89;118;Ceramic
Ohara L-NBH54 Low Tg Optical Glass;3.64;109;Ceramic
Ohara L-PHL1 Low Tg Optical Glass;3.18;68.9;Ceramic
Ohara L-PHL2 Low Tg Optical Glass;3.03;64.5;Ceramic
Ohara L-TIM28 Low Tg Optical Glass;2.88;84.5;Ceramic
Ohara PBL1Y i-Line Optical Glass;2.95;61.3;Ceramic
Ohara PBL25Y i-Line Optical Glass;3.23;58.5;Ceramic
Ohara PBL26Y i-Line Optical Glass;3.10;58.9;Ceramic
Ohara PBL35Y i-Line Optical Glass;3.27;59.6;Ceramic
Ohara PBL6Y i-Line Optical Glass;2.79;60.5;Ceramic
Ohara PBM18Y i-Line Optical Glass;3.37;59.8;Ceramic
Ohara PBM2Y i-Line Optical Glass;3.61;57.1;Ceramic
Ohara PBM8Y i-Line Optical Glass;3.36;58.8;Ceramic
Ohara S-BAH10 Optical Glass;3.48;96.2;Ceramic
Ohara S-BAH11 Optical Glass;3.59;92.9;Ceramic
Ohara S-BAH27 Optical Glass;3.67;93.6;Ceramic
Ohara S-BAH28 Optical Glass;3.67;91.1;Ceramic
Ohara S-BAH32 Optical Glass;3.26;90.4;Ceramic
Ohara S-BAL 2 Optical Glass;2.89;72.7;Ceramic
Ohara S-BAL 3 Optical Glass;2.98;71.9;Ceramic
Ohara S-BAL11 Optical Glass;3.02;81.9;Ceramic
Ohara S-BAL12 Optical Glass;2.75;71.0;Ceramic
Ohara S-BAL14 Optical Glass;2.89;81.1;Ceramic
Ohara S-BAL35 Optical Glass;3.31;83.2;Ceramic
Ohara S-BAL41 Optical Glass;2.78;89.0;Ceramic
Ohara S-BAL42 Optical Glass;3.19;84.7;Ceramic
Ohara S-BAM 3 Optical Glass;2.75;77.1;Ceramic
Ohara S-BAM 4 Optical Glass;2.91;76.2;Ceramic
Ohara S-BAM12 Optical Glass;3.18;90.4;Ceramic
Ohara S-BSL 7 Optical Glass;2.52;80.0;Ceramic
Ohara S-BSM 2 Optical Glass;3.53;78.0;Ceramic
Ohara S-BSM 4 Optical Glass;3.57;81.6;Ceramic
Ohara S-BSM 9 Optical Glass;3.22;86.5;Ceramic
Ohara S-BSM10 Optical Glass;3.60;83.5;Ceramic
Ohara S-BSM14 Optical Glass;3.43;84.9;Ceramic
Ohara S-BSM15 Optical Glass;3.60;85.4;Ceramic
Ohara S-BSM16 Optical Glass;3.59;87.8;Ceramic
Ohara S-BSM18 Optical Glass;3.69;88.5;Ceramic
Ohara S-BSM22 Optical Glass;3.24;87.4;Ceramic
Ohara S-BSM25 Optical Glass;3.50;95.1;Ceramic
Ohara S-BSM28 Optical Glass;3.23;85.3;Ceramic
Ohara S-BSM71 Optical Glass;3.74;86.2;Ceramic
Ohara S-BSM81 Optical Glass;3.06;106;Ceramic
Ohara S-FPL51 Optical Glass;3.62;72.7;Ceramic
Ohara S-FPL51Y i-Line Optical Glass;3.66;71.6;Ceramic
Ohara S-FPL53 Optical Glass;3.62;69.1;Ceramic
Ohara S-FPL55 Optical Glass;3.59;69.8;Ceramic
Ohara S-FPM2 Optical Glass;4.17;75.7;Ceramic
Ohara S-FPM3 Optical Glass;3.64;80.6;Ceramic
Ohara S-FSL 5 Optical Glass;2.46;62.3;Ceramic
Ohara S-FSL5Y i-Line Optical Glass;2.46;62.2;Ceramic
Ohara S-FTM16 Optical Glass;2.64;65.3;Ceramic
Ohara S-LAH51 Optical Glass;4.40;113;Ceramic
Ohara S-LAH52 Optical Glass;4.41;112;Ceramic
Ohara S-LAH53 Optical Glass;4.43;113;Ceramic
Ohara S-LAH55V Optical Glass;4.73;118;Ceramic
Ohara S-LAH58 Optical Glass;5.52;127;Ceramic
Ohara S-LAH59 Optical Glass;5.07;125;Ceramic
Ohara S-LAH60 Optical Glass;4.43;125;Ceramic
Ohara S-LAH63 Optical Glass;4.34;112;Ceramic
Ohara S-LAH64 Optical Glass;4.30;122;Ceramic
Ohara S-LAH65V Optical Glass;4.72;122;Ceramic
Ohara S-LAH66 Optical Glass;4.23;122;Ceramic
Ohara S-LAH71 Optical Glass;4.36;110;Ceramic
Ohara S-LAH79 Optical Glass;5.23;126;Ceramic
Ohara S-LAH88 Optical Glass;4.74;114;Ceramic
Ohara S-LAH89 Optical Glass;4.70;121;Ceramic
Ohara S-LAH92 Optical Glass;4.87;123;Ceramic
Ohara S-LAL 7 Optical Glass;3.73;95.8;Ceramic
Ohara S-LAL 8 Optical Glass;3.79;114;Ceramic
Ohara S-LAL 9 Optical Glass;3.63;108;Ceramic
Ohara S-LAL10 Optical Glass;3.86;106;Ceramic
Ohara S-LAL12 Optical Glass;4.01;91.0;Ceramic
Ohara S-LAL13 Optical Glass;3.60;107;Ceramic
Ohara S-LAL14 Optical Glass;3.70;112;Ceramic
Ohara S-LAL18 Optical Glass;4.18;120;Ceramic
Ohara S-LAL54 Optical Glass;3.82;87.7;Ceramic
Ohara S-LAL56 Optical Glass;3.85;91.1;Ceramic
Ohara S-LAL58 Optical Glass;4.03;92.8;Ceramic
Ohara S-LAL59 Optical Glass;4.04;114;Ceramic
Ohara S-LAL61 Optical Glass;4.04;119;Ceramic
Ohara S-LAM 2 Optical Glass;4.32;93.5;Ceramic
Ohara S-LAM 3 Optical Glass;4.25;86.8;Ceramic
Ohara S-LAM 7 Optical Glass;3.81;97.0;Ceramic
Ohara S-LAM51 Optical Glass;3.79;101;Ceramic
Ohara S-LAM52 Optical Glass;3.95;95.7;Ceramic
Ohara S-LAM54 Optical Glass;4.08;117;Ceramic
Ohara S-LAM55 Optical Glass;4.22;96.7;Ceramic
Ohara S-LAM58 Optical Glass;4.00;91.9;Ceramic
Ohara S-LAM59 Optical Glass;3.77;101;Ceramic
Ohara S-LAM60 Optical Glass;4.06;113;Ceramic
Ohara S-LAM61 Optical Glass;4.10;93.7;Ceramic
Ohara S-LAM66 Optical Glass;3.55;121;Ceramic
Ohara S-NBH 5 Optical Glass;3.02;90.2;Ceramic
Ohara S-NBH 8 Optical Glass;3.19;102;Ceramic
Ohara S-NBH51 Optical Glass;3.29;110;Ceramic
Ohara S-NBH52 Optical Glass;3.09;97.9;Ceramic
Ohara S-NBH53 Optical Glass;3.28;103;Ceramic
Ohara S-NBH55 Optical Glass;3.68;105;Ceramic
Ohara S-NBH56 Optical Glass;3.49;107;Ceramic
Ohara S-NBH57 Optical Glass;4.00;112;Ceramic
Ohara S-NBM51 Optical Glass;2.93;81.7;Ceramic
Ohara S-NPH 1 Optical Glass;3.29;89.3;Ceramic
Ohara S-NPH 2 Optical Glass;3.58;99.1;Ceramic
Ohara S-NPH 3 Optical Glass;3.59;102;Ceramic
Ohara S-NPH 4 Optical Glass;3.61;94.5;Ceramic
Ohara S-NPH 5 Optical Glass;3.71;92.9;Ceramic
Ohara S-NPH53 Optical Glass;3.78;88.6;Ceramic
Ohara S-NSL 3 Optical Glass;2.48;70.0;Ceramic
Ohara S-NSL 5 Optical Glass;2.49;69.1;Ceramic
Ohara S-NSL36 Optical Glass;2.46;64.0;Ceramic
Ohara S-PHM52 Optical Glass;3.67;71.5;Ceramic
Ohara S-PHM53 Optical Glass;3.51;70.8;Ceramic
Ohara S-TIH 1 Optical Glass;3.06;88.4;Ceramic
Ohara S-TIH 3 Optical Glass;3.11;90.8;Ceramic
Ohara S-TIH 4 Optical Glass;3.15;91.9;Ceramic
Ohara S-TIH 6 Optical Glass;3.37;93.1;Ceramic
Ohara S-TIH10 Optical Glass;3.06;102;Ceramic
Ohara S-TIH11 Optical Glass;3.24;91.2;Ceramic
Ohara S-TIH13 Optical Glass;3.10;89.9;Ceramic
Ohara S-TIH14 Optical Glass;3.17;88.8;Ceramic
Ohara S-TIH18 Optical Glass;3.07;89.1;Ceramic
Ohara S-TIH23 Optical Glass;3.30;92.2;Ceramic
Ohara S-TIH53 Optical Glass;3.54;96.0;Ceramic
Ohara S-TIH53W Optical Glass;3.54;96.0;Ceramic
Ohara S-TIL 1 Optical Glass;2.54;70.5;Ceramic
Ohara S-TIL 2 Optical Glass;2.52;69.9;Ceramic
Ohara S-TIL 6 Optical Glass;2.50;64.8;Ceramic
Ohara S-TIL25 Optical Glass;2.59;75.3;Ceramic
Ohara S-TIL26 Optical Glass;2.57;73.9;Ceramic
Ohara S-TIL27 Optical Glass;2.58;74.9;Ceramic
Ohara S-TIM 1 Optical Glass;2.71;78.6;Ceramic
Ohara S-TIM 2 Optical Glass;2.69;77.6;Ceramic
Ohara S-TIM 3 Optical Glass;2.67;77.9;Ceramic
Ohara S-TIM 5 Optical Glass;2.63;76.3;Ceramic
Ohara S-TIM 8 Optical Glass;2.63;75.0;Ceramic
Ohara S-TIM22 Optical Glass;2.79;79.8;Ceramic
Ohara S-TIM25 Optical Glass;2.91;84.1;Ceramic
Ohara S-TIM27 Optical Glass;2.76;79.3;Ceramic
Ohara S-TIM28 Optical Glass;2.98;85.5;Ceramic
Ohara S-TIM35 Optical Glass;2.96;87.5;Ceramic
Ohara S-TIM39 Optical Glass;2.92;81.7;Ceramic
Ohara S-YGH51 Optical Glass;4.40;122;Ceramic
Mateck Barium Fluoride, BaF2;4.83;65.4 - 66.3;Ceramic
Mateck Cesium Iodide, CsI;4.51;2.00;Ceramic
Mateck Calcium Fluoride (CaF2);3.18;89.9 - 146;Ceramic
Mateck Lithium Fluoride (LiF);2.60;88.4 - 142;Ceramic
Mateck Magnesium Fluoride (MgF2);3.18;79.7 - 169;Ceramic
Mateck Potassium Bromide (KBr);2.75;13.8 - 33.0;Ceramic
Mateck Potassium Chloride (KCl);1.98;16.8 - 38.2;Ceramic
Mateck Sodium Chloride (NaCl);2.17;32.7 - 43.7;Ceramic
Mateck Thallium Bromoiodide TIBr-TII (KRS-5);7.37;31.0;Ceramic
Corundum, Aluminum Oxide, Alumina, 99.9%, Al2O3;3.96;370;Ceramic
