Repository: rkoslowski/material-cluster

# Materials Visualization Scripts

This repository contains a collection of small scripts designed to visualize material properties in relation to **structural dynamics**. The dataset includes approximately **5,000 materials**, and the scripts generate both **2D and 3D plots**. Visualization and clustering are performed using the **K-Nearest Neighbors (KNN) algorithm**, providing insights into how these materials behave based on their relevant properties.

## Example Output

## Evaluation on number of clusters

File: data/Materials_PoissonRatio_ModulusOfElasticity_Density.csv (part 1 of 10)
Name;Density (g/cc);E-Modul (GPa);Poissons Ratio;Class
Beryllium, Be;1.84;303;0.0700 - 0.180
Diamond, Natural;3.51 - 3.52;700 - 1200;0.100 - 0.290
Diamond, Polycrystalline;3.00 - 4.00;749 - 953;0.0700 - 0.200
Overview of materials for Beryllium Alloy;1.84 - 8.94;110 - 330;0.0700 - 0.330
Beryllium I-220H Grade 1;1.84;303;0.0700 - 0.180
Beryllium I-220H Grade 2;1.84;303;0.0700 - 0.180
Beryllium I-220C, Vacuum Hot Pressed;1.84;303;0.0700 - 0.180
Beryllium I-220H Instrument Grade;1.84;303;0.0700 - 0.180
Beryllium IP-70, Powder;1.84;303;0.0700 - 0.180
Beryllium I-70B, Vacuum Hot Pressed;1.84;303;0.0700 - 0.180
Beryllium I-70H, Optical Grade;1.84;303;0.0700 - 0.180
Beryllium IF-1, Foil Grade;1.84;303;0.0700 - 0.180
Beryllium O-30-L, Optical Grade;1.84;303;0.0700 - 0.180
Beryllium PF-60, Foil Grade;1.84;303;0.0700 - 0.180
Beryllium S-200FH, Hot Isostatic Pressed;1.84;303;0.0700 - 0.180
Beryllium S-200, Rod;1.84;303;0.0700 - 0.180
Beryllium S-200, Tubing;1.84;303;0.0700 - 0.180
Beryllium S-65C, Vacuum Hot Pressed;1.84;303;0.0700 - 0.180
Beryllium S-65H, Hot Isostatic Pressed;1.84;303;0.0700 - 0.180
Beryllium S-200FC, Cold Isostatic Pressed and Sintered;1.84;303;0.0700 - 0.180
Beryllium SP-65, Powder;1.84;303;0.0700 - 0.180
Beryllium SP-200F, Powder;1.84;303;0.0700 - 0.180
Beryllium SR-200;1.84;307;0.0700 - 0.180
Overview of materials for Epoxy Adhesive;0.137 - 4.80;0.0345 - 59.1;0.0200 - 0.680
Overview of materials for Epoxy/Carbon Fiber Composite;1.15 - 2.25;2.62 - 520;0.0200 - 0.960
Bond Laminates TEPEX dynalite 201-C200(x)/45% Carbon – PA6.6 Consolidated Composite Laminate;1.43;51.0 - 53.0;0.0700
Solvay CYCOM 2040 Epoxy Prepreg Unidirectional Tape with T800-140;1.21;7.50 - 172;0.0100 - 0.850
Solvay CYCOM 2040 Epoxy Prepreg Fabric with 6KT800-2X2T-200;1.21;69.6 - 81.9;0.0300 - 0.860
Solvay CYCOM 2040 Epoxy Prepreg Fabric with 6KM46J-2X2T-200;1.21;102 - 126;0.0200 - 0.880
Solvay CYCOM 759F Epoxy - Unidirectional Carbon Tape Reinforced Prepreg;1.23;5.20 - 408;0.0600 - 0.980
Solvay CYCOM 759F Epoxy - 6KM40B-5H-280 Fabric Reinforced Prepreg;1.23;97.0 - 105;0.0500 - 0.950
Solvay MTM 228 Epoxy Prepreg;1.19;62.9 - 63.1;0.0600 - 0.0700
Solvay HTM 60 Epoxy;1.29;8.80 - 159;0.0200 - 0.400
Solvay MTM 249;1.20;66.0 - 168;0.0300 - 0.0600
Solvay MTM 79 Epoxy Matrix with 50% CF1420 Carbon Fiber Composite;1.26;51.0 - 51.3;0.0300 - 0.0700
Solvay MTM 79 Epoxy Matrix with 42% CF2115 Carbon Fiber Composite;1.26;124 - 127;0.0300 - 0.0500
Solvay MTM 79 Epoxy Matrix with 42% CF1218 Carbon Fiber Composite;1.26;72.1 - 73.4;0.0300 - 0.0500
Solvay MTM 348FR Epoxy Resin;1.48;27.0 - 59.1;0.0200 - 0.680
Polygon Composites Polylube HT High Temperature Bearings Versatile high load, low friction composite bearings;1.87;4.14 - 34.5;0.0800
Toray 2510 Prepreg Laminate with F6273C-07M Fiber (Oven Cure);1.50;55.8 - 56.0;0.0400
Toray 2511 Prepreg Laminate with F6273C-11M (T700S-12K PW) Fiber;1.51;56.7 - 59.2;0.0540
Beryllium, Be;1.84;303;0.0700 - 0.180
Europium, Eu;5.26;18.2;0.152
Plutonium, Pu;19.0;96.5;0.150 - 0.210
99.5% Alumina, thin film substrate;3.90;370;0.200
99.6% Alumina, thin-film substrate;3.90;370;0.200
Hafnium Carbide, HfC;12.2 - 12.8;352;0.180
Silicon Carbide, Alpha SiC;3.10 - 3.21;410;0.140
Silicon Carbide, Reaction-Bonded, SiSiC;2.90 - 3.10;350 - 400;0.170 - 0.200
Titanium Carbide, TiC;4.94;448 - 451;0.180 - 0.190
Zirconium Carbide, ZrC;6.56 - 6.73;345 - 406;0.190 - 0.200
96% Silica Consolidated Reconstructed Glass;2.18;68.0;0.190
Silicon Nitride, RBSN;3.20 - 3.30;120 - 150;0.200
Chromium Nitride (CrN) PVD Coating;5.90;200;0.200
Fused Quartz;2.20;70.0 - 78.0;0.170
CeramTec CD 110 Silicon Carbide, SSiC;3.10;415;0.160
CeramTec Rocar SiG Silicon Carbide, SiSiC;3.07;380;0.170
CeramTec Rocar ST Silicon Carbide, SSiC;3.11;420;0.160
CeramTec CD 101 Silicon Carbide, SiC-ZrB2;3.26;415;0.160
CeramTec 447 Cordierite;1.80;125;0.200
CeramTec Rocar S Silicon Carbide, SSiC;3.15;430;0.170
CeramTec Rocar SiF Silicon Carbide, SiSiC;3.07;395;0.170
CoorsTek HPB4C Hot Pressed Boron Carbide;2.50;460;0.170
CoorsTek FUSED QUARTZ Min. 99.99% SiO2;2.20;72.0;0.160
CoorsTek CeraSiC -B Direct Sintered Silicon Carbide;3.01;420;0.180
CoorsTek UltraSiC™ GI (SC-35) Graphite Direct Sintered Silicon Carbide;2.90;310;0.180
CoorsTek Cercom PAD B4C Pressure Assisted Densification Boron Carbide;2.49;430;0.160
CoorsTek Cercom PAD SIC-B4C Pressure Assisted Densification SiC with Boron Carbide;3.05;450;0.160
CoorsTek Cercom PAD SIC-N Pressure Assisted Densification Silicon Carbide;3.20;460;0.140
CoorsTek Cercom PAD SIC X-1 Pressure Assisted Densification BallisticGrade Silicon Carbide;3.23;455;0.140
CoorsTek Cercom PAD B4C-SIC Pressure Assisted Densification Boron Carbide w/ Silicon Carbide;2.63;455;0.160
CoorsTek Cercom PAD TIB2 Pressure Assisted Densification Titanium Diboride;4.48;555;0.110
CoorsTek UltraSiC™ HD Direct Sintered Silicon Carbide;3.15;410;0.200
CoorsTek RB B4C Reaction-Bonded Boron Carbide;2.65;379;0.180
CoorsTek ADS-995 99.5% Alumina Thin Film;3.88;372;0.200
CoorsTek ADS-996 99.6% Alumina Thin Film;3.88;372;0.200
CoorsTek Superstrate 996 99.6% Alumina Thin Film;3.88;372;0.200
CoorsTek Superstrate TPS 99.6% Alumina Thin Film;3.95;372;0.200
Corning 7740 Soda Borosilicate Glass Powder;2.23;64.0;0.200
Corning HPFS 7979 IR Grade High Purity Fused Silica;2.20;73.0;0.160
Corning HPFS 7980 Standard Grade High Purity Fused Silica;2.20;73.0;0.160
Corning HPFS 7980 KrF High Purity Fused Silica;2.20;73.0;0.160
Corning HPFS 7980 ArF High Purity Fused Silica;2.20;73.0;0.160
Corning HPFS 7980 Mirror Grade High Purity Fused Silica;2.20;73.0;0.160
Corning HPFS 7980 Industrial Grade High Purity Fused Silica;2.20;73.0;0.160
Corning HPFS 8655 ArF Grade High Purity Fused Silica;2.20;73.0;0.160
Corning TSG Titania Silicate Low Expansion Glass;2.21;67.6;0.170
Corning ULE 7972 Ultra Low Expansion Glass;2.21;67.6;0.170
Corning ULE 7973 Premium Grade Ultra Low Expansion Glass;2.21;67.6;0.170
Corning ULE 7973 EUV Premium Grade Ultra Low Expansion Glass;2.21;67.6;0.170
Corning ULE 7973 EUV Mask A Grade Ultra Low Expansion Glass;2.21;67.6;0.170
Corning ULE 7973 EUV Standard Grade Ultra Low Expansion Glass;2.21;67.6;0.170
Corning ULE 7973 Mirror Grade Ultra Low Expansion Glass;2.21;67.6;0.170
Corning ULE 7973 Standard Grade Ultra Low Expansion Glass;2.21;67.6;0.170
Corning ULE 7973 Tooling Grade Ultra Low Expansion Glass;2.21;67.6;0.170
Corning Willow Flexible Display Glass;2.30 - 2.50;70.0 - 80.0;0.200 - 0.250
Diamond, Natural;3.51 - 3.52;700 - 1200;0.100 - 0.290
Diamond, Synthetic;3.20 - 3.52;800 - 925;0.200
Diamond, Polycrystalline;3.00 - 4.00;749 - 953;0.0700 - 0.200
3M Techical Ceramics Ekasic C Silicone Carbide;3.15;440;0.170
3M Techical Ceramics Ekasic F Silicone Carbide;3.15;430;0.170
3M Techical Ceramics Ekasic T Silicone Carbide;3.21;420;0.170
3M Techical Ceramics Boron Carbide Powder;2.48;420;0.180
3M Techical Ceramics Ekasic F Plus Silicon Carbide;3.18;430;0.170
3M Techical Ceramics Ekasic P Silicon Carbide;2.76 - 2.89;340;0.130
3M Techical Ceramics Ekasic G Silicon Carbide;3.02;390;0.150
3M Techical Ceramics Ekasic T Plus Silicon Carbide;3.24;430;0.170
3M Techical Ceramics Titanium Diboride;4.50;575;0.110
Ferro Aluminum Oxide P87;3.48;248;0.200
A-Glass Fiber, Generic;2.44;68.9;0.183
E-Glass Fiber, Generic;2.54 - 2.60;72.4;0.200
Goodfellow Titanium Diboride, TiB2;4.50;520 - 570;0.180 - 0.200
Mateck Fused Silica UV-VIS Grade (SiO2);2.21;73.6;0.170
Mateck Fused Silica IR Grade (SiO2);2.21;73.6;0.170
Mateck Potassium Bromide (KBr);2.75;13.8 - 33.0;0.138
Mateck Potassium Chloride (KCl);1.98;16.8 - 38.2;0.134
Morgan Advanced Ceramics Alumina AL998A Aluminum Oxide Ceramic;3.94;391;0.190
Morgan Advanced Ceramics Alumina AL998A Technical Ceramic;3.94;391;0.190
Poco Graphite SUPERSiC 3C Silicon Carbide;3.15;216;0.170
Poco Graphite SUPERSiC 3CX Silicon Carbide;3.15;216;0.170
Poco Graphite SUPERSiC Si-3C Silicon Carbide;3.03;338;0.170
Poco Graphite SUPERSiC Si-8C Silicon Carbide;3.03;338;0.170
Potters Industries Spheriglass 1922 Solid Glass Spheres;2.50;68.9;0.160
Potters Industries Spheriglass 2024 Solid Glass Spheres;2.50;68.9;0.160
Potters Industries Spheriglass 2429 Solid Glass Spheres;2.50;68.9;0.160
Potters Industries Spheriglass 2530 Solid Glass Spheres;2.50;68.9;0.160
Potters Industries Spheriglass 3000 Solid Glass Spheres;2.50;68.9;0.160
Potters Industries Spheriglass 5000 Solid Glass Spheres;2.50;68.9;0.160
Schott K10 Glass;2.52;65.0;0.190
Schott LITHOSIL-Q Glass;2.20;72.0;0.170
Schott CONTURAX Borosilicate Glass;2.23;63.0;0.200
Schott CONTURAX Pro Borosilicate Glass;2.23;63.0;0.200
Schott DURATAN Borosilicate Glass;2.23;63.0;0.200
Schott DUROBAX amber Neutral Glass Tubing;2.42;71.0;0.190
Schott DUROBAX clear Neutral Glass Tubing;2.34;73.0;0.200
Schott Glass 8326 Neutral Glass Tubing;2.45;75.0;0.200
Schott Glass 8347 Borosilicate Glass;2.23;63.0;0.200
Schott Glass 8487 Borosilicate Glass;2.25;66.0;0.200
Schott Glass 8687 Borosilicate Glass;2.25;66.0;0.200
Schott Glass 8688 Borosilicate Glass;2.27;64.0;0.200
Schott Glass 8689 Borosilicate Glass;2.27;65.0;0.200
Schott Glass 8800R Glass Tube;2.27;65.0;0.200
Schott KIMAX Borosilicate Glass;2.23;63.0;0.200
Schott BOROFLOAT Borosilicate Float Glass;2.23;63.0;0.200
Saint-Gobain Puropsil B Infrared Grade Low [OH] Optical Fused Quartz;2.21;74.0;0.170
Saint-Gobain Spectrosil 1000 Optical Fused Quartz;2.21;74.0;0.170
Saint-Gobain Spectrosil 2000 Optical Fused Quartz;2.21;74.0;0.170
Saint-Gobain Spectrosil 2100 Optical Fused Quartz;2.21;74.0;0.170
Saint-Gobain Spectrosil 2200 Optical Fused Quartz;2.21;74.0;0.170
Saint-Gobain Vitreosil 055 Optical Fused Quartz;2.21;74.0;0.170
Saint-Gobain Vitreosil 065 066 Optical Fused Quartz;2.21;74.0;0.170
Saint-Gobain Vitreosil CFQ/TSC Optical Fused Quartz;2.20;72.0;0.160
Saint-Gobain HS Grade Optical Fused Quartz;2.21;74.0;0.170
Saint-Gobain Vitreosil Clear Fused Quartz Tubing;2.21;74.0;0.170
Saint-Gobain Quartzel Fused Quartz Textiles;2.20;78.0;0.160
CoorsTek Reaction Bonded Silicon Carbide, SCRB (SC-2);3.10;393;0.190
CoorsTek SC-DSG (SC-35) Graphite Loaded Sintered Silicon Carbide;2.80;310;0.180
CoorsTek SC-BNL (SC-42) Loaded Reaction Bonded Silicon Carbide;2.90;150;0.200
Ohara S-BAL12 Optical Glass;2.75;71.0;0.161
Ohara S-NSL 5 Optical Glass;2.49;69.1;0.140
Ohara S-NSL36 Optical Glass;2.46;64.0;0.139
Ohara S-TIL 6 Optical Glass;2.50;64.8;0.146
Overview of materials for Beryllium Alloy;1.84 - 8.94;110 - 330;0.0700 - 0.330
Overview of materials for Copper Alloy;3.32 - 12.2;0.100 - 250;0.181 - 0.380
Overview of materials for Refractory Metal;1.52 - 21.0;68.9 - 469;0.200 - 0.380
Overview of materials for Tungsten Alloy;2.74 - 19.7;220 - 430;0.200 - 0.320
Beryllium I-220H Grade 1;1.84;303;0.0700 - 0.180
Beryllium I-220H Grade 2;1.84;303;0.0700 - 0.180
Beryllium I-220C, Vacuum Hot Pressed;1.84;303;0.0700 - 0.180
Beryllium I-220H Instrument Grade;1.84;303;0.0700 - 0.180
Beryllium IP-70, Powder;1.84;303;0.0700 - 0.180
Beryllium I-70B, Vacuum Hot Pressed;1.84;303;0.0700 - 0.180
Beryllium I-70H, Optical Grade;1.84;303;0.0700 - 0.180
Beryllium IF-1, Foil Grade;1.84;303;0.0700 - 0.180
Beryllium O-30-L, Optical Grade;1.84;303;0.0700 - 0.180
Beryllium PF-60, Foil Grade;1.84;303;0.0700 - 0.180
Beryllium S-200F, Vacuum Hot Pressed;1.85;303;0.180
Beryllium S-200FH, Hot Isostatic Pressed;1.84;303;0.0700 - 0.180
Beryllium S-200, Rod;1.84;303;0.0700 - 0.180
Beryllium S-200, Tubing;1.84;303;0.0700 - 0.180
Beryllium S-65C, Vacuum Hot Pressed;1.84;303;0.0700 - 0.180
Beryllium S-65H, Hot Isostatic Pressed;1.84;303;0.0700 - 0.180
Beryllium S-200FC, Cold Isostatic Pressed and Sintered;1.84;303;0.0700 - 0.180
Beryllium SP-65, Powder;1.84;303;0.0700 - 0.180
Beryllium SP-200F, Powder;1.84;303;0.0700 - 0.180
Beryllium SR-200;1.84;307;0.0700 - 0.180
Materion AlBeMet AM 162 HIP'd Billet, Annealed;2.07;193;0.170
Materion AlBeMet AM 162 Extruded Bar, Annealed;2.07;193;0.170
Materion AlBeMet AM 162 Rolled Sheet, Annealed;2.07;193;0.170
Materion AlBeCast™ IC910 Aluminum Beryllium Composite;2.17;192 - 193;0.154
IBC Advanced Alloys Beralcast 191 Beryllium-Aluminum Alloy;2.16;202;0.200
IBC Advanced Alloys Beralcast 363 Beryllium-Aluminum Alloy;2.16;202;0.200
Cadi 1815 Copper Alloy;8.89;117;0.181
Cadi 182 Copper Alloy;8.89;117;0.181
M Cubed Technologies HSC-702 Aluminum-toughened Reaction Bonded Silicon Carbide;3.02;330;0.190
M Cubed Technologies SSC-FG Reaction-Bonded Silicon Carbide, Fine-Grained;3.00;330;0.180
M Cubed Technologies SSC-702 Reaction-Bonded Silicon Carbide;3.00;350;0.180
M Cubed Technologies SSC-802 Reaction-Bonded Silicon Carbide;3.00;380;0.170
M Cubed Technologies SSC-903 Reaction-Bonded Silicon Carbide;3.01;360;0.170
M Cubed Technologies TSC-15 Titanium-alloyed Reaction Bonded Silicon Carbide;3.13;390;0.190
M Cubed Technologies RBBC-751 Reaction Bonded Boron Carbide;2.56;380;0.180
Plansee DENSIMET D185 Tungsten-Nickel-Iron Alloy;18.3 - 18.9;385;0.200
Ceramic Process Systems AlSiC-8, 70 vol% SiC;2.99;218;0.154
Overview of materials for Epoxy Adhesive;0.137 - 4.80;0.0345 - 59.1;0.0200 - 0.680
Overview of materials for Epoxy/Carbon Fiber Composite;1.15 - 2.25;2.62 - 520;0.0200 - 0.960
Overview of materials for Nylon 6, 50% Glass Fiber Filled;1.46 - 1.80;3.80 - 30.1;0.170 - 0.380
Arlon Electronic Materials 33N Polyimide Laminate and Prepreg;1.60;22.1;0.150
Arlon Electronic Materials 35N Fast Cure Polyimide Laminate and Prepreg;1.60;26.2 - 29.6;0.150 - 0.160
Arlon Electronic Materials EP2 Enhanced Polyimide Laminate and Prepreg;1.60;27.6;0.190 - 0.210
Rogers Arlon CLTE Microwave Printed Circuit Board Substrate;2.38;7.24;0.130
Rogers Arlon CLTE-AT Commercial Ceramic PTFE;2.06;1.79;0.170
Rogers Arlon AD1000 PTFE/Woven Fiberglass/Ceramic Filled Laminate for Microwave Printed Circuit Boards;3.20;1.38;0.160
Arlon Electronic Materials 47N Quick Cure Epoxy Low-Flow Prepreg;1.75;17.9;0.170
Arlon Electronic Materials 49N Multifunctional Epoxy Low-Flow Prepreg;1.75;17.9;0.170
Arlon Electronic Materials 84N Polyimide Laminate and Prepreg;1.65;20.7;0.150
Arlon Electronic Materials 45N Multifunctional Epoxy Laminate and Prepreg;1.85;19.3;0.200
Arlon Electronic Materials 44N Multifunctional Microdispersed Ceramic Filled Epoxy-Fiberglass Prepreg;1.85;19.3;0.150
Arlon Electronic Materials 45NK Woven Kevlar Reinforced Laminate and Prepreg;1.50;27.6;0.200
Bond Laminates TEPEX dynalite 102-RG600(x)/47% Roving Glass – PA 6 Consolidated Composite Laminate;1.80;21.5 - 22.4;0.170
CRP Technology Windform RS Carbon Fiber Reinforced Composite for SLS/PBF;1.10;2.66 - 6.64;0.190 - 0.420
Solvay CYCOM 759F Epoxy - 2X2 Twill Fabric Reinforced Prepreg;1.23;57.0 - 62.0;0.130 - 0.910
Solvay MTM 348FR Epoxy Resin;1.48;27.0 - 59.1;0.0200 - 0.680
Uniseal BETABRACE™ 85001 Epoxy;0.752;1.47;0.110
Uniseal BETABRACE™ 85002 Epoxy;0.752;1.47;0.110
ITW Densit Ducorit S8 Grout;2.22 - 2.31;34.9;0.200
ITW Densit Ducorit D4 Grout;2.74;68.9 - 88.0;0.190
ITW Densit Ducorit S5 Grout;2.24;55.2 - 60.0;0.190
ITW Densit Ducorit S5R Grout;2.38;55.2 - 60.0;0.190
ITW Densit Ducorit S2 Grout;2.35;46.9 - 48.0;0.180
ITW Densit Ducorit S1 Grout;2.25;34.5 - 37.0;0.190
Park Aerospace Nelco N8000 Cyanate Ester Epoxy Laminate and Prepreg;1.73;20.7;0.140
Park Aerospace Nelco N8000Q Cyanate Ester Epoxy Laminate and Prepreg;1.73;15.9 - 17.9;0.160
Park Aerospace Nelco N4000-12 High Speed/Low Loss, CAF Resistant Laminate and Prepreg;1.90;23.4 - 28.3;0.140 - 0.160
Park Aerospace Nelco N4000-13 High-Speed Multifunctional Epoxy Laminate and Prepreg;1.91;22.8 - 29.0;0.110 - 0.130
Park Aerospace Nelco N4000-13 SI High-Speed Multifunctional Epoxy Laminate and Prepreg;1.79;15.9 - 16.5;0.170 - 0.180
Park Aerospace Nelco N4000-2 Multifunctional Epoxy Laminate and Prepreg;1.92;24.1 - 28.3;0.140 - 0.160
Park Aerospace Nelco N4000-6 FC Multifunctional Epoxy Laminate and Prepreg;1.92;25.5 - 30.3;0.140 - 0.160
Park Aerospace Nelco N4000-7 FR-4 Epoxy Laminate and Prepreg;1.97;19.3 - 24.1;0.110 - 0.130
Park Aerospace Nelco N4000-29 Multifunctional Epoxy;1.99;20.0 - 24.8;0.160 - 0.180
Park Aerospace Nelco N5000 BT Epoxy Laminate and Prepreg;1.77;28.3 - 32.4;0.140 - 0.160
Park Aerospace Nelco N7000-1 Polyimide Laminate and Prepreg;1.68;26.9;0.120
Park Aerospace Nelco N7000-2 HT/N7000-3 Toughened Polyimide Laminate and Prepreg;1.70;21.4 - 22.8;0.146 - 0.153
Park Aerospace Nelco N7000-2 V0 Toughened Polyimide Laminate and Prepreg;1.93;26.2 - 31.0;0.160 - 0.183
Toray 2510 Prepreg Laminate with FGF7781-07I Fiber;1.80;22.7 - 23.6;0.140
Cerium, Ce;6.70;41.4;0.248
Dysprosium, Dy;8.54;61.4;0.237
Erbium, Er;9.05;69.9;0.237
Holmium, Ho;8.80;64.8;0.231
Plutonium, Pu;19.0;96.5;0.150 - 0.210
Thulium, Tm;9.33;74.0;0.213
Yttrium, Y;4.47;63.5;0.243
Ytterbium, Yb;6.98;23.7;0.207
Corundum, Aluminum Oxide, Alumina, 99.9%, Al2O3;3.96;370;0.220
Overview - Alumina, 98%, Al2O3;3.90;340;0.220
Overview - Alumina, 96%, Al2O3;3.80;300;0.220
Alumina, alpha Al2O3, 99.5%;3.90;370;0.220
Alumina, alpha Al2O3, 96%;3.72;303;0.210
99.5% Alumina, thin film substrate;3.90;370;0.200
99.6% Alumina, thin-film substrate;3.90;370;0.200
Niobium Carbide, NbC;7.60 - 7.82;330 - 537;0.220
Silicon Carbide, Reaction-Bonded, SiSiC;2.90 - 3.10;350 - 400;0.170 - 0.200
Tantalum Carbide, TaC;14.3;241 - 722;0.240
Vanadium Carbide, VC;5.71;268 - 420;0.220
Zirconium Carbide, ZrC;6.56 - 6.73;345 - 406;0.190 - 0.200
Mullite, 3Al2O3-2SiO2;2.80;150;0.250
Silicon Nitride, reaction sintered;3.20 - 3.30;96.0 - 220;0.250 - 0.260
Silicon Nitride, RBSN;3.20 - 3.30;120 - 150;0.200
Silicon Nitride;3.20;260 - 320;0.250
Silicon Nitride, SRBSN;3.20 - 3.30;280 - 300;0.230
Silicon Nitride, Sialon;3.20 - 3.30;300;0.230
Chromium Nitride (CrN) PVD Coating;5.90;200;0.200
Titanium Nitride (TiN) Coating;5.22;600;0.250
Steatite (Magnesium Silicon Oxide);2.50;100;0.240
CoorsTek AD-85 Alumina (nom. 85% Al2O3);3.42;221;0.220
CoorsTek AD-90 Alumina (nom. 90% Al2O3);3.60;276;0.220
CoorsTek AD-94 Alumina (nom. 94% Al2O3);3.70;303;0.210
CoorsTek AD-96 Alumina (nom. 96% Al2O3);3.72;303;0.210
CoorsTek FG-995 Alumina (nom. 98.5% Al2O3);3.80;350;0.220
CoorsTek AD-995 Alumina (nom. 99.5% Al2O3);3.90;370;0.220
CoorsTek AD-998 Alumina(nom. 99.8% Al2O3);3.92;370;0.220
CoorsTek PlasmaPure™ AD-998 Alumina (nom. 99.8% Al2O3);3.93;370;0.220
Advanced Ceramics ZEMAT ACL 2090 - Zero Expansion Glass-Ceramic;2.53;89.6;0.240
ERG Aerospace Duocel Silicon Carbide Foam;0.161 - 0.385;2.76 - 6.89;0.220
CeramTec 645 Steatite (MgO-SiO2);2.70;107;0.230
CeramTec 771 94% Alumina (Al2O3);3.60;281;0.240
CeramTec V 38 Alumina, 96.0% Al2O3-SiO2;3.75;350;0.230
CeramTec B 601 Alumina, 98.5%;3.83;320;0.220
CeramTec B 40 Alumina, 99.1%;3.82;360;0.230
CeramTec V 679 Alumina, 99.7%;3.90;390;0.230
CeramTec AT 79 Alumina, 99.6%;3.95;390;0.230
CeramTec RK 87 Alumina, 99.8%;3.96;406;0.230
CeramTec DC 25 Dispersion Ceramic, Al2O3-ZrO2;4.37;357;0.240
CeramTec DN 70 Dispersion Ceramic, Al2O3-ZrO2;4.01;360;0.230
CeramTec SL 303 Silicon Nitride, SiAION+SiC;3.25;345;0.250
CeramTec Rubalit IS 95 Alumina;3.73;330;0.230
CeramTec Rubalit IS 95 Brown Alumina;3.72;300;0.230
CeramTec Rubalit A 1896 Alumina;3.73;330;0.230
CeramTec 665 Steatite, MgO•SiO2;2.80;117;0.250
CeramTec 447 Cordierite;1.80;125;0.200
CeramTec 614/698 Alumina, 96%;3.70;276;0.240
CeramTec Rubalit A 1999.5 Alumina, 99.7%;3.88;350;0.230
CeramTec 950 Zirconia Toughened Alumina (ZTA), Al2O3•ZrO2;4.40;289;0.220
CeramTec Rubalit A 1894 Alumina, 94%;3.70;320;0.220
CeramTec Rubalit A 1898 Alumina, 98%;3.80;350;0.220
CoorsTek SAPPHAL Advanced Alumina;3.99;395;0.230
CoorsTek ADS 11 Advanced Alumina;3.90;360;0.240
CoorsTek ESD Alumina Ceramic;3.85;370;0.220
CoorsTek UltraSiC™ SC-90 Plus Silicon Carbide (SiC);3.15;410;0.210
CoorsTek UltraSiC™ LP SC-52 Silicon Carbide (SiC);3.22;375;0.210
CoorsTek ADS-12 Min. 99.5% Al2O3;3.90;380;0.220
CoorsTek AD-995-I2 Nom. 99.5% Al2O3;3.90;370;0.220
CoorsTek AD-995-LT Nom. 99.5% Al2O3;3.90;370;0.220
CoorsTek AD-995-I4 Min. 99.5% Al2O3;3.90;380;0.220
CoorsTek AD-996-SI Min. 99.5% Al2O3;3.90;380;0.220
CoorsTek PLASMAPURE™ AD-998-I2 Min. 99.8% Al2O3;3.92;380;0.220
CoorsTek PLASMAPURE-UC™ SA-999-I Min. 99.9% Al2O3;3.92;386;0.220
CoorsTek UltraSiC™ LP (SC-51) Liquid Phase Sintered Silicon Carbide;3.22;420;0.210
CoorsTek Cercom ALN S-1 Direct Sintered High Resistance;3.29;330;0.230
CoorsTek Cercom ALN HP Hot Pressed;3.25;330;0.230
CoorsTek Cercom PAD EBON-A Pressure Assisted Densification Black Alumina;3.93;390;0.220
CoorsTek UltraSiC™ S (SC-90) Direct Sintered Silicon Carbide;3.15;410;0.210
CoorsTek UltraSiC™ HD Direct Sintered Silicon Carbide;3.15;410;0.200
CoorsTek AD-996 99.6% Alumina;3.90;370;0.220
CoorsTek PlasmaPure-UC™ 99.9% Alumina;3.94;386;0.240
CoorsTek ACI-Ni6 Tungsten Carbide;14.9;607;0.250
CoorsTek ACI-Ni10 Tungsten Carbide;14.4;572;0.230
CoorsTek ACI-Co6 Tungsten Carbide;14.9;627;0.210
CoorsTek ACI-Co10 Tungsten Carbide;14.5;593;0.220
CoorsTek Z-PLUS™ 94 Zirconia-Impr. Alumina Ceramic Armor Material;3.70;303;0.210
CoorsTek FG-98 98% Alumina Ceramic Armor Material;3.80;350;0.220
CoorsTek CAP 4 98.5% Alumina Ceramic Armor Material;3.80;350;0.220
CoorsTek CAP 3 99.5% Alumina Ceramic Armor Material;3.90;370;0.220
CoorsTek ADOS-90R 91% Alumina Thick Film Substrate;3.72;310;0.240
CoorsTek ADS-96R 96% Alumina Thick Film Substrate;3.75;331;0.250
CoorsTek ADSR-96R DuraStrate™ 96% Alumina Thick Film;3.75;331;0.250
CoorsTek ADS-995R MidFilm™ 99.5% Alumina Thick Film;3.90;379;0.240
CoorsTek ADS-995 99.5% Alumina Thin Film;3.88;372;0.200
CoorsTek ADS-996 99.6% Alumina Thin Film;3.88;372;0.200
CoorsTek Superstrate 996 99.6% Alumina Thin Film;3.88;372;0.200
CoorsTek Superstrate TPS 99.6% Alumina Thin Film;3.95;372;0.200
CoorsTek Hot Pressed Aluminum Nitride;3.26;330;0.250
Corning 7052 Alkali Barium Borosilicate Sealing Glass Powder;2.27;57.6;0.220
Corning 7056 Alkali Borosilicate Crushed/Powdered Glass;2.29;62.8;0.210
Corning 7070 Lithia Potash Borosilicate Crushed/Powdered Glass;2.13;51.0;0.220
Corning 7740 Soda Borosilicate Glass Powder;2.23;64.0;0.200
Corning Gorilla Glass 3 Touch Screen Glass with NDR;2.39;69.3;0.220
Corning Antimicrobial Gorilla Glass Touch Screen Glass;2.39;69.3;0.220
Corning Gorilla Glass 5 Display Glass;2.43;76.7;0.210
Corning Gorilla Glass 6 Display Glass;2.40;77.0;0.210
Corning Gorilla Glass Victus™ Display Glass;2.40;77.0;0.220
Corning Large Cover Gorilla Glass Touch Screen Glass;2.44;71.7;0.210
Corning Polarcor™ Glass Polarizer, 633 nm Nominal Wavelength;2.41;58.6;0.210
Corning Polarcor™ Glass Polarizer, 800 nm Nominal Wavelength;2.41;58.6;0.210
Corning Polarcor™ Glass Polarizer, 900 nm Nominal Wavelength;2.41;58.6;0.210
Corning Polarcor™ Glass Polarizer, 1060 nm Nominal Wavelength;2.41;58.6;0.210
Corning Polarcor™ Glass Polarizer, 1310 nm Nominal Wavelength;2.41;58.6;0.210
Corning Polarcor™ Glass Polarizer, 1480 nm Nominal Wavelength;2.41;58.6;0.210
Corning Polarcor™ Glass Polarizer, 1550 nm Nominal Wavelength;2.41;58.6;0.210
Corning Polarcor™ Glass Polarizer, 2100 nm Nominal Wavelength;2.41;58.6;0.210
Corning Polarcor™ WIDE Band™ Glass Polarizer, 600 - 1100 nm Nominal Wavelength;2.41;58.6;0.210
Corning Polarcor™ WIDE Band™ Glass Polarizer, 1275 - 1635 nm Nominal Wavelength;2.41;58.6;0.210
Corning Polarcor™ UltraThin™ Glass Polarizer, 1060 nm Nominal Wavelength;2.41;58.6;0.210
Corning Polarcor™ UltraThin™ Glass Polarizer, 1310 nm Nominal Wavelength;2.41;58.6;0.210
Corning Polarcor™ UltraThin™ Glass Polarizer, 1550 nm Nominal Wavelength;2.41;58.6;0.210
Corning Lotus™ NXT Display Glass;2.59;83.0;0.230
Corning Astra™ Alkaline Earth Boro-Aluminosilicate Display Glass;2.52;81.0;0.230
Corning Eagle XG Slim Display Glass;2.38;73.6;0.230
Corning Willow Flexible Display Glass;2.30 - 2.50;70.0 - 80.0;0.200 - 0.250
Diamond, Natural;3.51 - 3.52;700 - 1200;0.100 - 0.290
Diamond, Synthetic;3.20 - 3.52;800 - 925;0.200
Diamond, Polycrystalline;3.00 - 4.00;749 - 953;0.0700 - 0.200
Ferro Aluminum Oxide P87;3.48;248;0.200
Ferro Aluminum Oxide P890;3.57;293;0.210
Ferro Aluminum Oxide P3640;3.67;276;0.210
Ferro Aluminum Oxide P3142;3.70;318;0.210
Ferro Aluminum Oxide P96;3.75;310;0.250
Ferro Zirmonite 200, ZTA;4.48;278;0.220
E-Glass Fiber, Generic;2.54 - 2.60;72.4;0.200
S-2 Glass Fiber;2.46;86.9;0.230
S-Glass Fiber, Generic;2.48 - 2.49;85.5 - 86.9;0.220
AGY ZenTron S-2 Generic S-Glass Fiber;2.46;86.9;0.220
AGY VeTron Glass Fiber;2.50;86.0;0.220
Goodfellow Titanium Diboride, TiB2;4.50;520 - 570;0.180 - 0.200
CoorsTek Mullite, S2;2.80;150;0.250
Mateck Cesium Iodide, CsI;4.51;2.00;0.214
Mateck Calcium Fluoride (CaF2);3.18;89.9 - 146;0.216
Mateck Glass (BK7 Schott or analogous);2.51;81.0;0.206
Mateck Sodium Chloride (NaCl);2.17;32.7 - 43.7;0.203
Mateck Zero Expansion Glass - ZERODUR;2.53;91.0;0.240
Materion Durox 997 99.7% Al2O3;3.90;375;0.220
Materion Durox AL 99.8% Al2O3;3.94;375;0.220
Materion Durox UHP 99.9% Al2O3;3.95;375;0.220
Microplasmic Anodizing [Ceramic Coating] for Aluminum, Magnesium, Titanium, Zirconium & Composites;3.80;277;0.210
Morgan Advanced Ceramics AN 985 Mac-AN 985W Technical Ceramic;3.30;310;0.210
Morgan Advanced Ceramics ZTA Mac-ZTAA20W Technical Ceramic;4.32;350;0.240
Morgan Advanced Ceramics Sintox™ FA Ballistic Mac-A950R Technical Ceramic;3.74;320;0.230
Morgan Advanced Ceramics Sintox™CL Mac-A986R Technical Ceramic;3.89;380;0.250
Piezo Kinetics PKI 556 Lead Zirconate Titanate Piezoelectric;7.80;58.0;0.220
Piezo Kinetics PKI 804 Navy Type III Lead Zirconate Titanate Piezoelectric;7.70;73.0;0.250
Schott N-FK5 Glass;2.45;62.0;0.232
Schott N-PSK3 Glass;2.91;84.0;0.226
Schott N-BK7 Glass;2.51;82.0;0.206
Schott N-BK10 Glass;2.39;71.0;0.203
Schott K7 Glass;2.53;69.0;0.214
Schott N-K5 Glass;2.59;71.0;0.224
Schott N-ZK7 Glass;2.49;70.0;0.214
Schott N-BAK2 Glass;2.86;71.0;0.233
Schott N-BAK4 Glass;3.05;77.0;0.240
Schott N-SK11 Glass;3.08;79.0;0.239
Schott P-SK57 Glass;3.01;93.0;0.249
Schott N-KF9 Glass;2.50;66.0;0.225
Schott N-BALF4 Glass;3.11;77.0;0.245
Schott N-BALF5 Glass;2.61;81.0;0.214
Schott LLF1 Glass;2.94;60.0;0.208
Schott N-BAF4 Glass;2.89;85.0;0.231
Schott N-BAF52 Glass;3.05;86.0;0.237
Schott LF5 Glass;3.22;59.0;0.223
Schott F2 Glass;3.60;57.0;0.220
Schott F2HT Glass;3.60;57.0;0.220
Schott F5 Glass;3.47;58.0;0.220
Schott N-F2 Glass;2.65;82.0;0.228
Schott N-BASF2 Glass;3.15;84.0;0.247
Schott N-SF1 Glass;3.03;90.0;0.250
Schott N-SF2 Glass;2.72;86.0;0.231
Schott N-SF5 Glass;2.86;87.0;0.237
Schott N-SF8 Glass;2.90;88.0;0.245
Schott N-SF15 Glass;2.92;90.0;0.243
Schott P-SF67 Glass;4.24;90.0;0.248
Schott SF1 Glass;4.46;56.0;0.232
Schott SF2 Glass;3.86;55.0;0.227
Schott SF4 Glass;4.79;56.0;0.241
Schott SF5 Glass;4.07;56.0;0.233
Schott SF6 Glass;5.18;55.0;0.244
Schott SF6HT Glass;5.18;55.0;0.244
Schott SF10 Glass;4.28;64.0;0.232
Schott SF56A Glass;4.92;57.0;0.239
Schott SF57 Glass;5.51;54.0;0.248
Schott SF57HHT Glass;5.51;54.0;0.248
Schott N-KZFS4 Glass;3.00;78.0;0.241
Schott N-KZFS5 Glass;3.04;89.0;0.243
Schott N-KZFS8 Glass;3.20;103;0.248
712-3 Nextrema Tinted Glass Ceramic/SCHOTT;2.55;92.0;0.250
724-3 Nextrema Transparent Glass Ceramic/SCHOTT;2.54;93.0;0.250
Schott CONTURAX Borosilicate Glass;2.23;63.0;0.200
Schott CONTURAX Pro Borosilicate Glass;2.23;63.0;0.200
Schott DURATAN Borosilicate Glass;2.23;63.0;0.200
Schott DUROBAX clear Neutral Glass Tubing;2.34;73.0;0.200
Schott Glass 8095 Lead Glass;3.01;60.0;0.220
Schott Glass 8240 Alkaline Earth Aluminosilicate Glass;2.67;83.0;0.230
Schott Glass 8241 Alkaline Earth Aluminosilicate Glass;2.67;83.0;0.230
Schott Glass 8245 Borosilicate Glass;2.31;68.0;0.220
Schott Glass 8250 Borosilicate Glass;2.28;64.0;0.210
Schott Glass 8252 Alkaline Earth Aluminosilicate Glass;2.63;81.0;0.240
Schott Glass 8253 Alkaline Earth Aluminosilicate Glass;2.67;83.0;0.230
Schott Glass 8270 Borosilicate Glass;2.27;64.0;0.210
Schott Glass 8271 Borosilicate Glass;2.32;60.0;0.210
Schott Glass 8326 Neutral Glass Tubing;2.45;75.0;0.200
Schott Glass 8337B Borosilicate Glass;2.22;51.0;0.220
Schott Glass 8347 Borosilicate Glass;2.23;63.0;0.200
Schott Glass 8360 Lead-Free Soft Glass;2.66;85.0;0.240
Schott Glass 8405 UV-transmitting Glass;2.51;65.0;0.210
Schott Glass 8487 Borosilicate Glass;2.25;66.0;0.200
Schott Glass 8531 Soft Glass;4.31;52.0;0.240
Schott Glass 8532 Soft Glass;4.46;56.0;0.240
Schott Glass 8650 Sealing Glass;3.57;62.0;0.230
Schott Glass 8651 Sealing Glass;2.91;59.0;0.240
Schott Glass 8652 Sealing Glass;3.18;58.0;0.250
Schott Glass 8687 Borosilicate Glass;2.25;66.0;0.200
Schott Glass 8688 Borosilicate Glass;2.27;64.0;0.200
Schott Glass 8689 Borosilicate Glass;2.27;65.0;0.200
Schott Glass 8800R Glass Tube;2.27;65.0;0.200
Schott KIMAX Borosilicate Glass;2.23;63.0;0.200
Schott AF 45 Thin Borosilicate Glass;2.72;66.0;0.235
Schott BOROFLOAT Borosilicate Float Glass;2.23;63.0;0.200
Schott D 263 Thin Borosilicate Glass;2.51;72.9;0.208
Schott BAFN6 5899485.317, Optical Glass;3.17;77.0;0.234
Schott BK7G18 520636.252, Optical Glass;2.52;82.0;0.205
Schott F2G12 621366.360, Optical Glass;3.60;58.0;0.220
Schott FK3 464658.227, Optical Glass;2.27;46.0;0.243
Schott K5G20 523568.259, Optical Glass;2.59;68.0;0.222
Schott LF5G15 584408.322, Optical Glass;3.22;60.0;0.228
Schott LF5G19 597399.330, Optical Glass;3.30;56.0;0.242
Schott N-BAF3 583466.297, Optical Glass;2.79;82.0;0.226
Schott N-SF19 667331.290, Optical Glass;2.90;88.0;0.231
Schott N-SF64 706302.299, Optical Glass;2.99;88.0;0.245
Schott SF57HT 847238.551, Optical Glass;5.51;54.0;0.248
Schott SFL57 847236.355, Optical Glass;3.55;97.0;0.216
Schott FK5HTi 487705.245, Glass;2.45;62.0;0.232
Schott N-BK7HT 517642.251, Optical Glass;2.51;82.0;0.206
Schott N-BK7HTi 517642.251, Optical Glass;2.51;82.0;0.206
Schott P-BK7 516641.243, Optical Glass;2.43;85.0;0.202
Schott N-BAK4HT 569560.305, Optical Glass;3.05;77.0;0.240
Schott P-SK57Q1 586595.301, Optical Glass;3.01;93.0;0.249
Schott P-SK58A 589612.297, Optical Glass;2.97;97.0;0.245
Schott LLF1HTi 548459.294, Optical Glass;2.94;60.0;0.208
Schott LF5HTi 581409.322, Optical Glass;3.22;59.0;0.223
Schott SF11 785258.474, Optical Glass;4.74;66.0;0.235
Schott SF57HTultra 847238.551, Optical Glass;5.51;54.0;0.248
Schott N-KZFS4HT 613445.300, Optical Glass;3.00;78.0;0.241
Schott S7010N Plassive Glasses Laser Cavity Material;2.83;78.0;0.247
Schott S7005 Plassive Glasses Laser Cavity Material;2.83;78.0;0.247
Schott S7000 Plassive Glasses Laser Cavity Material;2.83;78.0;0.247
Schott APG-1 Phosphate Laser Glass;2.63;70.0;0.238
Schott IRG 22 Infrared Chalcogenide Glass;4.41;21.5;0.209
Schott IRG 23 Infrared Chalcogenide Glass;4.84;22.0;0.237
Schott IRG 24 Infrared Chalcogenide Glass;4.47;20.5;0.209
Schott IOG-1 Phosphate Laser Glass;2.74;61.2;0.240
Schott IOG-10 Phosphate Laser Glass;2.71;71.0;0.240
Schott LG-680 Silicate Laser Glass;2.54;90.1;0.242
Schott ZERODUR Glass Ceramic;2.53;90.3;0.240
Schott ZERODUR K20 Glass Ceramic;2.53;84.7;0.250
Tokuyama Shapal™ SH-15 Sintered Aluminum Nitride;3.33;322;0.240
Tokuyama Shapal™ SH-50 Sintered Aluminum Nitride;3.24;320;0.240
Thermal Transfer Composites PRIMEX™ MCX-693™ Aluminum Silicon Carbide Composite, Reinforced;2.98;255;0.240
Thermal Transfer Composites PRIMEX™ MCX-703™ Aluminum Silicon Carbide Composite, Reinforced;3.00;240;0.230
Thermal Transfer Composites PRIMEX™ MCX724™ Aluminum Silicon Carbide Composite, Reinforced;2.94;235;0.230
Thermal Transfer Composites PRIMEX ULTRA™ MCT-587™ Aluminum Silicon Carbide Composite, Reinforced;3.01;270;0.230
Thermal Transfer Composites PRIMEX ULTRA™ MCT-487™ Aluminum Silicon Carbide Composite, Reinforced;3.10;342;0.230
CoorsTek Zirconia-Toughened Alumina, ZTA;4.05;360;0.230
CoorsTek Yttria Partially Stabilized Zirconia, YTZP, Sintered;6.02;210;0.230
CoorsTek UltraSiC™ SC-30 Direct Sintered Silicon Carbide;3.15;410;0.210
CoorsTek SC-DSLP (SC-50) Liquid Phase Sintered Silicon Carbide;3.18;375;0.210
CoorsTek SC-BNL (SC-42) Loaded Reaction Bonded Silicon Carbide;2.90;150;0.200
CoorsTek Pure SiC™ HR CVD Silicon Carbide, > 99.9995%;3.21;462;0.210
CoorsTek Pure SiC™ LR CVD Silicon Carbide, > 99.9995%;3.21;434;0.210
CoorsTek YTZP Yttria Partially Stabilized Zirconia, Hipped;6.07;210;0.230
Ohara L-BAL42P Low Softening Temperature Optical Glass;3.05;891;0.247
Ohara S-NBH52V Optical Glass;3.01;963;0.246
Ohara S-NBH53V Optical Glass;3.19;1030;0.237
Ohara S-NBH58 Optical Glass;3.33;1050;0.244
Ohara S-NPH 1W Optical Glass;3.29;893;0.250
Ohara Clearceram-Z Ultra Low Expansion Glass Ceramic;2.55;90.0;0.250
Ohara Clearceram-Z HS Ultra Low Expansion Glass Ceramic;2.55;92.0;0.250
Ohara BAL15Y i-Line Optical Glass;2.90;78.3;0.236
Ohara BAL35Y i-Line Optical Glass;3.23;88.1;0.244
Ohara BSL7Y i-Line Optical Glass;2.50;81.1;0.207
Ohara L-BAL42 Low Tg Optical Glass;3.05;89.1;0.247
Ohara L-BAL43 Low Tg Optical Glass;3.05;90.4;0.250
Ohara L-BSL 7 Low Tg Optical Glass;2.38;79.3;0.214
Ohara L-NBH54 Low Tg Optical Glass;3.64;109;0.205
Ohara PBL1Y i-Line Optical Glass;2.95;61.3;0.217
Ohara PBL25Y i-Line Optical Glass;3.23;58.5;0.219
Ohara PBL26Y i-Line Optical Glass;3.10;58.9;0.220
Ohara PBL35Y i-Line Optical Glass;3.27;59.6;0.217
Ohara PBL6Y i-Line Optical Glass;2.79;60.5;0.205
Ohara PBM18Y i-Line Optical Glass;3.37;59.8;0.223
Ohara PBM2Y i-Line Optical Glass;3.61;57.1;0.223
Ohara PBM8Y i-Line Optical Glass;3.36;58.8;0.222
Ohara S-BAH28 Optical Glass;3.67;91.1;0.213
Ohara S-BAL 2 Optical Glass;2.89;72.7;0.245
Ohara S-BAL 3 Optical Glass;2.98;71.9;0.249
Ohara S-BAL11 Optical Glass;3.02;81.9;0.237
Ohara S-BAL14 Optical Glass;2.89;81.1;0.240
Ohara S-BAL35 Optical Glass;3.31;83.2;0.250
Ohara S-BAL41 Optical Glass;2.78;89.0;0.242
Ohara S-BAL42 Optical Glass;3.19;84.7;0.246
Ohara S-BAM 3 Optical Glass;2.75;77.1;0.242
Ohara S-BAM 4 Optical Glass;2.91;76.2;0.244
Ohara S-BSL 7 Optical Glass;2.52;80.0;0.205
Ohara S-FSL 5 Optical Glass;2.46;62.3;0.227
Ohara S-FSL5Y i-Line Optical Glass;2.46;62.2;0.229
Ohara S-FTM16 Optical Glass;2.64;65.3;0.238
Ohara S-LAH88 Optical Glass;4.74;114;0.242
Ohara S-NBH 5 Optical Glass;3.02;90.2;0.248
Ohara S-NBH 8 Optical Glass;3.19;102;0.250
Ohara S-NBH52 Optical Glass;3.09;97.9;0.236
Ohara S-NBH53 Optical Glass;3.28;103;0.236
Ohara S-NBH56 Optical Glass;3.49;107;0.249
Ohara S-NBM51 Optical Glass;2.93;81.7;0.243
Ohara S-NPH 1 Optical Glass;3.29;89.3;0.250
Ohara S-NPH 2 Optical Glass;3.58;99.1;0.249
Ohara S-NPH 3 Optical Glass;3.59;102;0.243
Ohara S-NSL 3 Optical Glass;2.48;70.0;0.217
Ohara S-TIH 1 Optical Glass;3.06;88.4;0.247
Ohara S-TIH10 Optical Glass;3.06;102;0.243
Ohara S-TIH13 Optical Glass;3.10;89.9;0.249
Ohara S-TIH18 Optical Glass;3.07;89.1;0.248
Ohara S-TIL 1 Optical Glass;2.54;70.5;0.222
Ohara S-TIL 2 Optical Glass;2.52;69.9;0.220
Ohara S-TIL25 Optical Glass;2.59;75.3;0.220
Ohara S-TIL26 Optical Glass;2.57;73.9;0.222
Ohara S-TIL27 Optical Glass;2.58;74.9;0.217
Ohara S-TIM 1 Optical Glass;2.71;78.6;0.234
Ohara S-TIM 2 Optical Glass;2.69;77.6;0.230
Ohara S-TIM 3 Optical Glass;2.67;77.9;0.229
Ohara S-TIM 5 Optical Glass;2.63;76.3;0.233
Ohara S-TIM 8 Optical Glass;2.63;75.0;0.231
Ohara S-TIM22 Optical Glass;2.79;79.8;0.238
Ohara S-TIM25 Optical Glass;2.91;84.1;0.236
Ohara S-TIM27 Optical Glass;2.76;79.3;0.236
Ohara S-TIM28 Optical Glass;2.98;85.5;0.242
Ohara S-TIM35 Optical Glass;2.96;87.5;0.238
Ohara S-TIM39 Optical Glass;2.92;81.7;0.246
Zirconia, transformation toughened, magnesia-stabilized;5.75;200;0.220
Overview of materials for Austenitic;7.62 - 9.01;165 - 210;0.220 - 0.333
Overview of materials for Low Carbon Steel;2.85 - 8.08;183 - 213;0.250 - 0.300
Overview of materials for Cast Iron;5.54 - 7.81;62.1 - 240;0.240 - 0.370
Overview of materials for Alloy Cast Iron;5.54 - 7.81;63.0 - 240;0.250 - 0.370
Overview of materials for Ductile Iron;6.64 - 7.42;63.0 - 172;0.250 - 0.370
Overview of materials for Duplex;7.70 - 7.85;190 - 205;0.250 - 0.333
Overview of materials for Gray Cast Iron;6.80 - 7.34;62.1 - 162;0.240 - 0.330
Overview of materials for Martensitic;6.45 - 7.89;77.0 - 310;0.230 - 0.346
Overview of materials for Stainless Steel;0.190 - 9.01;0.236 - 310;0.220 - 0.346
Overview of materials for T 300 Series Stainless Steel;0.190 - 9.01;79.3 - 214;0.240 - 0.340
Overview of materials for T 400 Series Stainless Steel;6.13 - 7.87;199 - 215;0.230 - 0.320
Overview of materials for Aluminum Alloy;0.0160 - 3.63;0.0480 - 342;0.230 - 0.360
Overview of materials for Beryllium Alloy;1.84 - 8.94;110 - 330;0.0700 - 0.330
Overview of materials for Cobalt Alloy;1.12 - 11.9;13.0 - 258;0.226 - 0.320
Overview of materials for Copper Alloy;3.32 - 12.2;0.100 - 250;0.181 - 0.380
Overview of materials for Gold Alloy;7.18 - 19.9;59.1 - 279;0.210 - 0.420
Overview of materials for Refractory Metal;1.52 - 21.0;68.9 - 469;0.200 - 0.380
Overview of materials for Unalloyed/Modified Titanium;4.50 - 4.81;100 - 120;0.210 - 0.370
Overview of materials for Tungsten Alloy;2.74 - 19.7;220 - 430;0.200 - 0.320
Aluminum - SiC Metal Matrix Composite;2.60 - 3.10;100 - 200;0.220 - 0.290
Copper-Nickel, Chromium Bearing, UNS C72200;8.94;135;0.230
ASTM A897/A897M-06 Grade 750 (110-70-11) Austempered Ductile Iron;7.10;163 - 170;0.250
Austempered Ductile Iron 125-80-10 (Obsolete with ASTM A897/A897M-06);7.10;163 - 170;0.250
ASTM A897/A897M-06 Grade 1 (130-90-09) Austempered Ductile Iron;7.09;163 - 170;0.250
ASTM A897 Grade 2 (150-100-07 or 150-110-7) Austempered Ductile Iron;7.09;160 - 168;0.250
ASTM A897 Grade 3 (175-125-04) Austempered Ductile Iron;7.08;158 - 167;0.250
ASTM A897 Grade 4 (200-155-01 or 200-155-02) Austempered Ductile Iron;7.07;156 - 165;0.250
ASTM A897 Grade 5 (230-185-00 or 230-185-01) Austempered Ductile Iron;7.06;155 - 163;0.250
302 Stainless Steel, annealed strip;7.86;193;0.250
302 Stainless Steel, 25% hardened strip;7.86;193;0.250
302 Stainless Steel, annealed bar;7.86;193;0.250
302 Stainless Steel, after cold work;7.86;193;0.250
302 Stainless Steel, 0% cold reduction;7.86;193;0.250
302 Stainless Steel, 10% cold reduction;7.86;193;0.250
302 Stainless Steel, 20% cold reduction;7.86;193;0.250
302 Stainless Steel, 30% cold reduction;7.86;193;0.250
302 Stainless Steel, 40% cold reduction;7.86;193;0.250
302 Stainless Steel, 50% cold reduction;7.86;193;0.250
302 Stainless Steel, 60% cold reduction;7.86;193;0.250
302 Stainless Steel, weld vs. annealed impact properties;7.86;193;0.250
303 Stainless Steel, annealed;8.00;193;0.250
303 Stainless Steel, annealed bar;8.00;193;0.250
303 Stainless Steel, cold drawn bar;8.00;193;0.250
303 Stainless Steel, Cold worked wire;8.00;193;0.250
303 SE Stainless Steel, annealed;8.00;193;0.250
303 SE Stainless Steel, annealed, bar;8.00;193;0.250
303 SE Stainless Steel, cold drawn, bar;8.00;193;0.250
420 Stainless Steel;7.80;200;0.240
420 Stainless Steel, annealed strip;7.80;200;0.240
420 Stainless Steel, annealed wire;7.80;200;0.240
420 Stainless Steel, soft bright tempered;7.80;200;0.240
420 Stainless Steel, annealed bar;7.80;200;0.240
420 Stainless Steel, annealed and cold drawn bar;7.80;200;0.240
420 Stainless Steel, hardened and tempered bar;7.80;200;0.240
44 LN Duplex Stainless Steel (UNS S31200);7.80;192 - 200;0.250 - 0.290
7-Mo Plus Duplex Stainless Steel (UNS S32950);7.80;192 - 200;0.250 - 0.290
DP-3 Duplex Stainless Steel (UNS S31260);7.80;192 - 200;0.250 - 0.290
Cronifer 18-15 LCSi Austenitic Stainless Steel Annealed Plate, Sheet, Strip, UNS S30600;7.70;200;0.220
Steels, General Properties;7.80 - 8.00;200;0.250
ASTM A283 Steel, grade A;7.80;200;0.250
AK Steel 301 Austenitic Stainless steel;7.88;193;0.240
AK Steel 304 Austenitic Stainless steel;8.03;193;0.240
AK Steel 304L Austenitic Stainless steel;8.03;193;0.240
AK Steel 316 Austenitic Stainless steel;7.99;193;0.250
AK Steel 316L Austenitic Stainless steel;7.99;193;0.250
AK Steel 321 Austenitic Stainless steel;9.01;193;0.240
IBC Advanced Alloys Beralcast 191 Beryllium-Aluminum Alloy;2.16;202;0.200
IBC Advanced Alloys Beralcast 363 Beryllium-Aluminum Alloy;2.16;202;0.200
Carpenter Super Invar 32-5;8.14;145;0.230
Carpenter Micro-Melt HS-30 Alloy;8.23;207;0.250
Crucible Steel 422 Stainless Steel;7.78;205;0.230
Elgiloy Co-Cr-Ni Alloy, Strip;8.30;190;0.226
Elgiloy Co-Cr-Ni Alloy, Strip, Heat Treated;8.30;190;0.226
Elgiloy Co-Cr-Ni Alloy, Strip, 10% Cold Reduction;8.30;190;0.226
