Repository: rkoslowski/material-cluster

# Materials Visualization Scripts

This repository contains a collection of small scripts designed to visualize material properties in relation to **structural dynamics**. The dataset includes approximately **5,000 materials**, and the scripts generate both **2D and 3D plots**. Visualization and clustering are performed using the **K-Nearest Neighbors (KNN) algorithm**, providing insights into how these materials behave based on their relevant properties.

## Example Output

## Evaluation on number of clusters

File: data/uniqueValues3P.csv (part 1 of 2)
Name;Density (g/cc);E-Modul (GPa);Poissons Ratio;Class
Diamond, Natural;3.51;950.0;0.2;Carbon
Diamond, Polycrystalline;3.5;851.0;0.14;Carbon
Diamond, Synthetic;3.36;862.5;0.200;Carbon
Ohara S-TIH23 Optical Glass;3.30;92.2;0.260;Ceramic
Morgan Advanced Ceramics Nilcra Zirconia MS Grade Zirconia;5.74;205;0.310;Ceramic
Piezo Kinetics PKI 409E Navy Type I Lead Zirconate Titanate Piezoelectric;7.60;76.0;0.310;Ceramic
Piezo Kinetics PKI 502 Navy Type II Lead Zirconate Titanate Piezoelectric;7.70;71.0;0.310;Ceramic
Piezo Kinetics PKI 532 Lead Zirconate Titanate Piezoelectric;7.60;63.0;0.310;Ceramic
Piezo Kinetics PKI 552 Lead Zirconate Titanate Piezoelectric;7.60;60.0;0.310;Ceramic
Piezo Kinetics PKI 802 Navy Type III Lead Zirconate Titanate Piezoelectric;7.60;72.0;0.310;Ceramic
Thermal Transfer Composites PRIMEX Cast™ MCX-1605™ Aluminum Silicon Carbide Composite, Reinforced;2.77;106;0.310;Ceramic
Ohara S-LAH53V Optical Glass;4.41;1140;0.309;Ceramic
Ohara S-LAH98 Optical Glass;4.94;1290;0.306;Ceramic
Ohara S-LAM73 Optical Glass;4.45;868;0.306;Ceramic
Ohara S-LAH92 Optical Glass;4.87;123;0.306;Ceramic
Ohara S-TIM35 Optical Glass;2.96;87.5;0.238;Ceramic
Mateck Sapphire (Al2O3);3.98;444.5;0.309;Ceramic
Ohara S-TIM28 Optical Glass;2.98;85.5;0.242;Ceramic
Ohara S-TIM27 Optical Glass;2.76;79.3;0.236;Ceramic
Ohara S-TIM25 Optical Glass;2.91;84.1;0.236;Ceramic
Ohara S-TIM22 Optical Glass;2.79;79.8;0.238;Ceramic
Ohara S-TIM 8 Optical Glass;2.63;75.0;0.231;Ceramic
Ohara S-TIM 5 Optical Glass;2.63;76.3;0.233;Ceramic
Ohara S-TIM 3 Optical Glass;2.67;77.9;0.229;Ceramic
Ohara S-TIM 2 Optical Glass;2.69;77.6;0.230;Ceramic
Ohara S-TIM 1 Optical Glass;2.71;78.6;0.234;Ceramic
Ohara S-TIL27 Optical Glass;2.58;74.9;0.217;Ceramic
Ohara S-TIM39 Optical Glass;2.92;81.7;0.246;Ceramic
Cordierite, 2MgO-2Al2O3-5SiO2;2.30;125;0.260;Ceramic
Magnéli-Phase 40 vol.-% Ti4O7/60 vol.-% Ti5O9;5.24;221;0.275;Ceramic
CeramTec 547 Cordierite (2MgO-2Al2O3-5SiO2);2.30;128;0.280;Ceramic
Schott IOG-2 Phosphate Laser Glass;2.72;54.0;0.270;Ceramic
Schott N-KZFS11 638424.320, Optical Glass;3.20;79.0;0.251;Ceramic
Schott P-SF69 723292.293, Optical Glass;2.93;96.0;0.251;Ceramic
Schott P-SF68 005210.619, Optical Glass;6.19;79.0;0.275;Ceramic
Schott N-SF57HTultra 847238.353, Optical Glass;3.53;96.0;0.260;Ceramic
Schott P-SK60 610579.308, Optical Glass;3.08;99.0;0.253;Ceramic
Schott N-SK2HT 607567.355, Optical Glass;3.55;78.0;0.263;Ceramic
Schott SFL6 805254.337, Optical Glass;3.37;93.0;0.260;Ceramic
Schott N-SK15 623580.362, Optical Glass;3.62;84.0;0.265;Ceramic
Schott N-SK10 623570.364, Optical Glass;3.64;81.0;0.266;Ceramic
Schott N-SF56 785261.328, Optical Glass;3.28;91.0;0.255;Ceramic
Ohara S-TIL26 Optical Glass;2.57;73.9;0.222;Ceramic
724-8 Nextrema Opaque White Glass Ceramic/SCHOTT;2.54;86.0;0.260;Ceramic
712-8 Nextrema Opaque Grey Glass Ceramic/SCHOTT;2.52;84.0;0.260;Ceramic
712-6 Nextrema Translucent Blue-Grey Glass Ceramic/SCHOTT;2.51;86.0;0.260;Ceramic
Mateck Barium Fluoride, BaF2;4.83;65.85;0.307;Ceramic
Mateck Lithium Fluoride (LiF);2.60;115.2;0.270;Ceramic
C-Glass Fiber, Generic;2.54;68.9;0.276;Ceramic
Ferro Aluminum Oxide P99;3.92;331;0.260;Ceramic
3M Techical Ceramics Ekasic S Silicon Nitride;3.24;300;0.280;Ceramic
CoorsTek SN102 Sinter-HIP Silicon Nitride;3.23;290;0.270;Ceramic
CeramTec 965 Toughened Alumina (Al2O3-ZrO2);4.20;344;0.260;Ceramic
CeramTec ATZ Alumina Toughened Zirconia, Dental Grade;5.48;260;0.280;Ceramic
CeramTec 192/193 Titania;4.00;228;0.270;Ceramic
724-5 Nextrema Translucent White Glass Ceramic/SCHOTT;2.50;85.0;0.260;Ceramic
Ohara S-TIL25 Optical Glass;2.59;75.3;0.220;Ceramic
Ohara S-TIL 1 Optical Glass;2.54;70.5;0.222;Ceramic
Schott LG-750 Phosphate Laser Glass;2.83;50.1;0.256;Ceramic
Ohara PBM8Y i-Line Optical Glass;3.36;58.8;0.222;Ceramic
Ohara PBM2Y i-Line Optical Glass;3.61;57.1;0.223;Ceramic
Ohara PBM18Y i-Line Optical Glass;3.37;59.8;0.223;Ceramic
Ohara PBL6Y i-Line Optical Glass;2.79;60.5;0.205;Ceramic
Ohara PBL35Y i-Line Optical Glass;3.27;59.6;0.217;Ceramic
Ohara PBL26Y i-Line Optical Glass;3.10;58.9;0.220;Ceramic
Ohara PBL25Y i-Line Optical Glass;3.23;58.5;0.219;Ceramic
Ohara PBL1Y i-Line Optical Glass;2.95;61.3;0.217;Ceramic
Ohara L-NBH54 Low Tg Optical Glass;3.64;109;0.205;Ceramic
Ohara L-BSL 7 Low Tg Optical Glass;2.38;79.3;0.214;Ceramic
Ohara L-BAL43 Low Tg Optical Glass;3.05;90.4;0.250;Ceramic
Ohara S-BAH28 Optical Glass;3.67;91.1;0.213;Ceramic
Ohara L-BAL42 Low Tg Optical Glass;3.05;89.1;0.247;Ceramic
Ohara BAL35Y i-Line Optical Glass;3.23;88.1;0.244;Ceramic
Ohara BAL15Y i-Line Optical Glass;2.90;78.3;0.236;Ceramic
Ohara S-NPH 1W Optical Glass;3.29;893;0.250;Ceramic
Ohara S-NBH58 Optical Glass;3.33;1050;0.244;Ceramic
Ohara S-NBH53V Optical Glass;3.19;1030;0.237;Ceramic
Ohara S-NBH52V Optical Glass;3.01;963;0.246;Ceramic
Ohara L-BAL42P Low Softening Temperature Optical Glass;3.05;891;0.247;Ceramic
CoorsTek Pure SiC™ LR CVD Silicon Carbide, > 99.9995%;3.21;434;0.210;Ceramic
CoorsTek Pure SiC™ HR CVD Silicon Carbide, > 99.9995%;3.21;462;0.210;Ceramic
CoorsTek Zirconia-Toughened Alumina, ZTA;4.05;360;0.230;Ceramic
Thermal Transfer Composites PRIMEX ULTRA™ MCT-587™ Aluminum Silicon Carbide Composite, Reinforced;3.01;270;0.230;Ceramic
Ohara BSL7Y i-Line Optical Glass;2.50;81.1;0.207;Ceramic
Ohara S-TIL 2 Optical Glass;2.52;69.9;0.220;Ceramic
Ohara S-BAL 2 Optical Glass;2.89;72.7;0.245;Ceramic
Ohara S-BAL11 Optical Glass;3.02;81.9;0.237;Ceramic
Ohara S-TIH18 Optical Glass;3.07;89.1;0.248;Ceramic
Ohara S-TIH13 Optical Glass;3.10;89.9;0.249;Ceramic
Ohara S-TIH10 Optical Glass;3.06;102;0.243;Ceramic
Ohara S-TIH 1 Optical Glass;3.06;88.4;0.247;Ceramic
Ohara S-NSL 3 Optical Glass;2.48;70.0;0.217;Ceramic
Ohara S-NPH 3 Optical Glass;3.59;102;0.243;Ceramic
Ohara S-NPH 2 Optical Glass;3.58;99.1;0.249;Ceramic
Ohara S-NBM51 Optical Glass;2.93;81.7;0.243;Ceramic
Ohara S-NBH56 Optical Glass;3.49;107;0.249;Ceramic
Ohara S-NBH53 Optical Glass;3.28;103;0.236;Ceramic
Ohara S-NBH52 Optical Glass;3.09;97.9;0.236;Ceramic
Ohara S-BAL 3 Optical Glass;2.98;71.9;0.249;Ceramic
Ohara S-NBH 8 Optical Glass;3.19;102;0.250;Ceramic
Ohara S-LAH88 Optical Glass;4.74;114;0.242;Ceramic
Ohara S-FTM16 Optical Glass;2.64;65.3;0.238;Ceramic
Ohara S-FSL5Y i-Line Optical Glass;2.46;62.2;0.229;Ceramic
Ohara S-FSL 5 Optical Glass;2.46;62.3;0.227;Ceramic
Ohara S-BSL 7 Optical Glass;2.52;80.0;0.205;Ceramic
Ohara S-BAM 4 Optical Glass;2.91;76.2;0.244;Ceramic
Ohara S-BAM 3 Optical Glass;2.75;77.1;0.242;Ceramic
Ohara S-BAL42 Optical Glass;3.19;84.7;0.246;Ceramic
Ohara S-BAL41 Optical Glass;2.78;89.0;0.242;Ceramic
Ohara S-BAL35 Optical Glass;3.31;83.2;0.250;Ceramic
Ohara S-BAL14 Optical Glass;2.89;81.1;0.240;Ceramic
Ohara S-NBH 5 Optical Glass;3.02;90.2;0.248;Ceramic
Schott LG-760 Phosphate Laser Glass;2.60;53.7;0.267;Ceramic
Schott LG-940 Phosphate Laser Glass;3.04;57.6;0.260;Ceramic
Thermal Transfer Composites PRIMEX™ MCX724™ Aluminum Silicon Carbide Composite, Reinforced;2.94;235;0.230;Ceramic
CeramTec MZ 429 Zirconia, ZrO2-Y2O3;6.05;210;0.300;Ceramic
CeramTec MZ 111 Zirconia, ZrO2-Y2O3;6.08;210;0.300;Ceramic
CeramTec ZN 40 Zirconia, ZrO2-MgO;5.74;210;0.300;Ceramic
Ohara S-PHM53 Optical Glass;3.51;70.8;0.285;Ceramic
Ohara S-LAL58 Optical Glass;4.03;92.8;0.285;Ceramic
Ohara S-LAL18 Optical Glass;4.18;120;0.289;Ceramic
Ohara S-LAL14 Optical Glass;3.70;112;0.284;Ceramic
Ohara S-LAL12 Optical Glass;4.01;91.0;0.284;Ceramic
Ohara S-LAL 9 Optical Glass;3.63;108;0.287;Ceramic
Ohara S-LAL 8 Optical Glass;3.79;114;0.289;Ceramic
Ohara S-LAH71 Optical Glass;4.36;110;0.281;Ceramic
CeramTec 701 Cordierite;2.50;130;0.300;Ceramic
Ohara S-FPM2 Optical Glass;4.17;75.7;0.287;Ceramic
Ohara L-LAM60 Low Tg Optical Glass;4.20;115;0.289;Ceramic
Ohara L-LAL13 Low Tg Optical Glass;3.69;108;0.285;Ceramic
Ohara S-PHM52Q Optical Glass;3.51;840;0.285;Ceramic
Ohara S-LAL54Q Optical Glass;3.36;1020;0.287;Ceramic
Ohara S-LAL12Q Optical Glass;3.59;1070;0.289;Ceramic
Ohara S-FPM 2 Optical Glass;4.17;757;0.287;Ceramic
Schott N-LASF45HT 801350.363, Optical Glass;3.63;116;0.281;Ceramic
Schott N-LASF9HT 850322.441, Optical Glass;4.41;109;0.288;Ceramic
Schott P-LAK35 693532.385, Optical Glass;3.85;101;0.289;Ceramic
Schott N-PSK53 620635.360, Optical Glass;3.60;78.0;0.288;Ceramic
Schott N-LAF3 717480.414, Optical Glass;4.14;95.0;0.286;Ceramic
Ohara L-LAM72 Low Tg Optical Glass;3.89;118;0.283;Ceramic
Schott LAK9G15 691548.353, Optical Glass;3.53;108;0.288;Ceramic
CeramTec 975 Alumina, 99.5%;3.90;380;0.300;Ceramic
CeramTec MZ BE Zirconia 3Y-TZP, Dental Grade;6.04;214;0.300;Ceramic
Ohara S-LAH89 Optical Glass;4.70;121;0.303;Ceramic
Ohara S-LAH58 Optical Glass;5.52;127;0.301;Ceramic
Ohara S-FPL55 Optical Glass;3.59;69.8;0.302;Ceramic
Ohara S-FPL53 Optical Glass;3.62;69.1;0.303;Ceramic
Ohara S-FPL51Y i-Line Optical Glass;3.66;71.6;0.302;Ceramic
Ohara L-LAH91 Low Tg Optical Glass;4.29;114;0.301;Ceramic
Ohara L-LAH90 Low Tg Optical Glass;4.65;115;0.304;Ceramic
Ohara L-LAH87 Low Tg Optical Glass;4.34;115;0.301;Ceramic
Ohara L-LAH86 Low Tg Optical Glass;4.90;109;0.302;Ceramic
Ohara L-LAH84 Low Tg Optical Glass;4.62;112;0.303;Ceramic
Ohara L-LAH81 Low Tg Optical Glass;4.53;113;0.300;Ceramic
CeramTec 433 Alumina, 99.9%;4.00;400;0.300;Ceramic
Ohara S-LAL20 Optical Glass;4.38;787;0.302;Ceramic
Ohara S-LAH93 Optical Glass;4.83;1250;0.304;Ceramic
Ohara S-LAH65VS Optical Glass;4.46;1220;0.300;Ceramic
Ohara S-LAH63Q Optical Glass;4.45;1030;0.300;Ceramic
Ohara S-LAH60MQ Optical Glass;4.71;953;0.302;Ceramic
Ohara L-LAH94 Low Softening Temperature Optical Glass;4.89;1120;0.305;Ceramic
CoorsTek TTZ (Dura-Z™) MgO Partially Stabilized Zirconia;5.72;200;0.300;Ceramic
Schott N-LASF46B 904313.451, Optical Glass;4.51;121;0.303;Ceramic
Schott LASF35 022291.541, Optical Glass;5.41;132;0.303;Ceramic
Schott N-FK58 456909.365, Optical Glass;3.65;70.0;0.300;Ceramic
Morgan Advanced Ceramics Nilcra Zirconia HIP'ed 3Y-TZP Grade Y-TZP;6.08;205;0.300;Ceramic
Morgan Advanced Ceramics Nilcra Zirconia 3Y-TZP Grade Y-TZP;6.05;205;0.300;Ceramic
Ohara S-LAH95 Optical Glass;4.64;1180;0.302;Ceramic
Schott LG-770 Phosphate Laser Glass;2.59;47.3;0.253;Ceramic
Ohara S-TIH53 Optical Glass;3.54;96.0;0.266;Ceramic
Ohara S-TIH11 Optical Glass;3.24;91.2;0.255;Ceramic
Ohara S-BSM10 Optical Glass;3.60;83.5;0.266;Ceramic
Ohara S-BSM 9 Optical Glass;3.22;86.5;0.264;Ceramic
Ohara S-BSM 4 Optical Glass;3.57;81.6;0.265;Ceramic
Ohara S-BSM 2 Optical Glass;3.53;78.0;0.264;Ceramic
Ohara S-BAM12 Optical Glass;3.18;90.4;0.253;Ceramic
Ohara S-BAH32 Optical Glass;3.26;90.4;0.260;Ceramic
Ohara S-BAH27 Optical Glass;3.67;93.6;0.272;Ceramic
Ohara S-BAH11 Optical Glass;3.59;92.9;0.274;Ceramic
Ohara S-BAH10 Optical Glass;3.48;96.2;0.273;Ceramic
Ohara L-TIM28 Low Tg Optical Glass;2.88;84.5;0.254;Ceramic
Ohara L-PHL2 Low Tg Optical Glass;3.03;64.5;0.272;Ceramic
Ohara S-BSM14 Optical Glass;3.43;84.9;0.257;Ceramic
Ohara L-PHL1 Low Tg Optical Glass;3.18;68.9;0.280;Ceramic
Ohara L-LAL12 Low Tg Optical Glass;3.48;110;0.280;Ceramic
Ohara L-BBH2 Low Tg Optical Glass;6.74;75.0;0.269;Ceramic
Ohara L-BBH1 Low Tg Optical Glass;6.57;68.8;0.268;Ceramic
Ohara L-BAL35 Low Tg Optical Glass;2.82;101;0.252;Ceramic
Ohara BSM51Y i-Line Optical Glass;3.36;90.1;0.256;Ceramic
Ohara S-NPH 7 Optical Glass;3.30;753;0.269;Ceramic
Ohara S-LAL 7Q Optical Glass;3.24;1110;0.280;Ceramic
Ohara S-LAH60V Optical Glass;4.43;1110;0.253;Ceramic
Ohara L-TIM28P Low Softening Temperature Optical Glass;2.88;845;0.254;Ceramic
Ohara L-BAL35P Low Softening Temperature Optical Glass;2.82;1010;0.252;Ceramic
Thermal Transfer Composites PRIMEX Cast™ MCX-1195™ Aluminum Silicon Carbide Composite, Reinforced;2.87;151;0.280;Ceramic
Ohara L-LAM69 Low Tg Optical Glass;3.24;113;0.273;Ceramic
Ohara S-TIH14 Optical Glass;3.17;88.8;0.254;Ceramic
Ohara S-BSM15 Optical Glass;3.60;85.4;0.265;Ceramic
Ohara S-BSM18 Optical Glass;3.69;88.5;0.268;Ceramic
Ohara S-TIH 6 Optical Glass;3.37;93.1;0.261;Ceramic
Ohara S-TIH 4 Optical Glass;3.15;91.9;0.254;Ceramic
Ohara S-TIH 3 Optical Glass;3.11;90.8;0.254;Ceramic
Ohara S-NPH53 Optical Glass;3.78;88.6;0.258;Ceramic
Ohara S-NPH 5 Optical Glass;3.71;92.9;0.256;Ceramic
Ohara S-NPH 4 Optical Glass;3.61;94.5;0.254;Ceramic
Ohara S-NBH57 Optical Glass;4.00;112;0.275;Ceramic
Ohara S-NBH55 Optical Glass;3.68;105;0.269;Ceramic
Ohara S-NBH51 Optical Glass;3.29;110;0.253;Ceramic
Ohara S-LAM66 Optical Glass;3.55;121;0.280;Ceramic
Ohara S-LAM59 Optical Glass;3.77;101;0.277;Ceramic
Ohara S-BSM16 Optical Glass;3.59;87.8;0.262;Ceramic
Ohara S-LAM58 Optical Glass;4.00;91.9;0.279;Ceramic
Ohara S-LAM51 Optical Glass;3.79;101;0.278;Ceramic
Ohara S-LAM 7 Optical Glass;3.81;97.0;0.273;Ceramic
Ohara S-LAL56 Optical Glass;3.85;91.1;0.280;Ceramic
Ohara S-LAL54 Optical Glass;3.82;87.7;0.277;Ceramic
Ohara S-LAL 7 Optical Glass;3.73;95.8;0.271;Ceramic
Ohara S-LAH55V Optical Glass;4.73;118;0.253;Ceramic
Ohara S-BSM81 Optical Glass;3.06;106;0.271;Ceramic
Ohara S-BSM71 Optical Glass;3.74;86.2;0.273;Ceramic
Ohara S-BSM28 Optical Glass;3.23;85.3;0.258;Ceramic
Ohara S-BSM25 Optical Glass;3.50;95.1;0.272;Ceramic
Ohara S-BSM22 Optical Glass;3.24;87.4;0.265;Ceramic
Ohara S-LAM52 Optical Glass;3.95;95.7;0.278;Ceramic
Thermal Transfer Composites PRIMEX™ MCX-703™ Aluminum Silicon Carbide Composite, Reinforced;3.00;240;0.230;Ceramic
Ohara S-NPH 1 Optical Glass;3.29;89.3;0.250;Ceramic
Schott ZERODUR K20 Glass Ceramic;2.53;84.7;0.250;Ceramic
CoorsTek AD-85 Alumina (nom. 85% Al2O3);3.42;221;0.220;Ceramic
Steatite (Magnesium Silicon Oxide);2.50;100;0.240;Ceramic
CeramTec 848 Zirconia, ZrO2•MgO;6.00;186;0.330;Ceramic
Mullite, 3Al2O3-2SiO2;2.80;150;0.250;Ceramic
Vanadium Carbide, VC;5.71;344.0;0.220;Ceramic
Tantalum Carbide, TaC;14.3;481.5;0.240;Ceramic
Niobium Carbide, NbC;7.71;433.5;0.220;Ceramic
Alumina, alpha Al2O3, 96%;3.72;303;0.210;Ceramic
Alumina, alpha Al2O3, 99.5%;3.90;370;0.220;Ceramic
Corundum, Aluminum Oxide, Alumina, 99.9%, Al2O3;3.96;370;0.220;Ceramic
CoorsTek AD-90 Alumina (nom. 90% Al2O3);3.60;276;0.220;Ceramic
Mateck Thallium Bromoiodide TIBr-TII (KRS-5);7.37;31.0;0.370;Ceramic
Silicon Carbide, Alpha SiC;3.16;410;0.140;Ceramic
Silicon Carbide, Reaction-Bonded, SiSiC;3.0;375.0;0.18;Ceramic
Titanium Carbide, TiC;4.94;449.5;0.18;Ceramic
Thermal Transfer Composites PRIMEX™ MCX-693™ Aluminum Silicon Carbide Composite, Reinforced;2.98;255;0.240;Ceramic
Zirconium Carbide, ZrC;6.64;375.5;0.2;Ceramic
96% Silica Consolidated Reconstructed Glass;2.18;68.0;0.190;Ceramic
Fused Quartz;2.20;74.0;0.170;Ceramic
CeramTec CD 110 Silicon Carbide, SSiC;3.10;415;0.160;Ceramic
CeramTec Rocar SiG Silicon Carbide, SiSiC;3.07;380;0.170;Ceramic
CeramTec Rocar ST Silicon Carbide, SSiC;3.11;420;0.160;Ceramic
Hafnium Carbide, HfC;12.5;352;0.180;Ceramic
CoorsTek AD-94 Alumina (nom. 94% Al2O3);3.70;303;0.210;Ceramic
CoorsTek FG-995 Alumina (nom. 98.5% Al2O3);3.80;350;0.220;Ceramic
CoorsTek AD-998 Alumina(nom. 99.8% Al2O3);3.92;370;0.220;Ceramic
CoorsTek SAPPHAL Advanced Alumina;3.99;395;0.230;Ceramic
CeramTec Rubalit A 1894 Alumina, 94%;3.70;320;0.220;Ceramic
CeramTec 950 Zirconia Toughened Alumina (ZTA), Al2O3•ZrO2;4.40;289;0.220;Ceramic
CeramTec Rubalit A 1999.5 Alumina, 99.7%;3.88;350;0.230;Ceramic
CeramTec 614/698 Alumina, 96%;3.70;276;0.240;Ceramic
CeramTec 665 Steatite, MgO•SiO2;2.80;117;0.250;Ceramic
CeramTec Rubalit IS 95 Brown Alumina;3.72;300;0.230;Ceramic
CeramTec Rubalit IS 95 Alumina;3.73;330;0.230;Ceramic
CeramTec DN 70 Dispersion Ceramic, Al2O3-ZrO2;4.01;360;0.230;Ceramic
CeramTec DC 25 Dispersion Ceramic, Al2O3-ZrO2;4.37;357;0.240;Ceramic
CeramTec RK 87 Alumina, 99.8%;3.96;406;0.230;Ceramic
CeramTec AT 79 Alumina, 99.6%;3.95;390;0.230;Ceramic
CeramTec V 679 Alumina, 99.7%;3.90;390;0.230;Ceramic
CeramTec B 40 Alumina, 99.1%;3.82;360;0.230;Ceramic
CeramTec B 601 Alumina, 98.5%;3.83;320;0.220;Ceramic
CeramTec V 38 Alumina, 96.0% Al2O3-SiO2;3.75;350;0.230;Ceramic
Ferro Zirmonite 1000, TZP;6.05;172;0.330;Ceramic
ENrG Thin E-Strate Zirconia Ribbon Ceramic Substrate;6.04;207;0.320;Ceramic
CeramTec 771 94% Alumina (Al2O3);3.60;281;0.240;Ceramic
CoorsTek Cercom PAD SIC-B4C Pressure Assisted Densification SiC with Boron Carbide;3.05;450;0.160;Ceramic
ERG Aerospace Duocel Silicon Carbide Foam;0.27;4.82;0.220;Ceramic
Advanced Ceramics ZEMAT ACL 2090 - Zero Expansion Glass-Ceramic;2.53;89.6;0.240;Ceramic
CoorsTek PlasmaPure™ AD-998 Alumina (nom. 99.8% Al2O3);3.93;370;0.220;Ceramic
CeramTec CD 101 Silicon Carbide, SiC-ZrB2;3.26;415;0.160;Ceramic
CoorsTek ADS 11 Advanced Alumina;3.90;360;0.240;Ceramic
CeramTec 447 Cordierite;1.80;125;0.200;Ceramic
M Cubed Technologies TSC-15 Titanium-alloyed Reaction Bonded Silicon Carbide;3.13;390;0.190;Ceramic
CoorsTek FUSED QUARTZ Min. 99.99% SiO2;2.20;72.0;0.160;Ceramic
Ferro Aluminum Oxide P87;3.48;248;0.200;Ceramic
CoorsTek CeraSiC -B Direct Sintered Silicon Carbide;3.01;420;0.180;Ceramic
CoorsTek UltraSiC™ GI (SC-35) Graphite Direct Sintered Silicon Carbide;2.90;310;0.180;Ceramic
3M Techical Ceramics Titanium Diboride;4.50;575;0.110;Ceramic
3M Techical Ceramics Ekasic T Plus Silicon Carbide;3.24;430;0.170;Ceramic
3M Techical Ceramics Ekasic G Silicon Carbide;3.02;390;0.150;Ceramic
3M Techical Ceramics Ekasic P Silicon Carbide;2.83;340;0.130;Ceramic
3M Techical Ceramics Ekasic F Plus Silicon Carbide;3.18;430;0.170;Ceramic
3M Techical Ceramics Boron Carbide Powder;2.48;420;0.180;Ceramic
A-Glass Fiber, Generic;2.44;68.9;0.183;Ceramic
3M Techical Ceramics Ekasic T Silicone Carbide;3.21;420;0.170;Ceramic
Corning Willow Flexible Display Glass;2.4;75.0;0.23;Ceramic
Corning TSG Titania Silicate Low Expansion Glass;2.21;67.6;0.170;Ceramic
Corning HPFS 7979 IR Grade High Purity Fused Silica;2.20;73.0;0.160;Ceramic
CoorsTek Superstrate TPS 99.6% Alumina Thin Film;3.95;372;0.200;Ceramic
CoorsTek ADS-995 99.5% Alumina Thin Film;3.88;372;0.200;Ceramic
CoorsTek RB B4C Reaction-Bonded Boron Carbide;2.65;379;0.180;Ceramic
CoorsTek Cercom PAD TIB2 Pressure Assisted Densification Titanium Diboride;4.48;555;0.110;Ceramic
CoorsTek Cercom PAD B4C-SIC Pressure Assisted Densification Boron Carbide w/ Silicon Carbide;2.63;455;0.160;Ceramic
CoorsTek Cercom PAD SIC X-1 Pressure Assisted Densification BallisticGrade Silicon Carbide;3.23;455;0.140;Ceramic
CoorsTek Cercom PAD SIC-N Pressure Assisted Densification Silicon Carbide;3.20;460;0.140;Ceramic
3M Techical Ceramics Ekasic C Silicone Carbide;3.15;440;0.170;Ceramic
E-Glass Fiber, Generic;2.57;72.4;0.200;Ceramic
Goodfellow Titanium Diboride, TiB2;4.50;545.0;0.19;Ceramic
Mateck Fused Silica UV-VIS Grade (SiO2);2.21;73.6;0.170;Ceramic
M Cubed Technologies SSC-903 Reaction-Bonded Silicon Carbide;3.01;360;0.170;Ceramic
M Cubed Technologies SSC-702 Reaction-Bonded Silicon Carbide;3.00;350;0.180;Ceramic
M Cubed Technologies SSC-FG Reaction-Bonded Silicon Carbide, Fine-Grained;3.00;330;0.180;Ceramic
M Cubed Technologies HSC-702 Aluminum-toughened Reaction Bonded Silicon Carbide;3.02;330;0.190;Ceramic
CeramTec Rocar S Silicon Carbide, SSiC;3.15;430;0.170;Ceramic
CeramTec Rocar SiF Silicon Carbide, SiSiC;3.07;395;0.170;Ceramic
CoorsTek HPB4C Hot Pressed Boron Carbide;2.50;460;0.170;Ceramic
Ohara S-TIL 6 Optical Glass;2.50;64.8;0.146;Ceramic
Ohara S-NSL36 Optical Glass;2.46;64.0;0.139;Ceramic
Ohara S-NSL 5 Optical Glass;2.49;69.1;0.140;Ceramic
Ohara S-BAL12 Optical Glass;2.75;71.0;0.161;Ceramic
CoorsTek SC-BNL (SC-42) Loaded Reaction Bonded Silicon Carbide;2.90;150;0.200;Ceramic
CoorsTek SC-DSG (SC-35) Graphite Loaded Sintered Silicon Carbide;2.80;310;0.180;Ceramic
CoorsTek Reaction Bonded Silicon Carbide, SCRB (SC-2);3.10;393;0.190;Ceramic
Saint-Gobain Quartzel Fused Quartz Textiles;2.20;78.0;0.160;Ceramic
Saint-Gobain Puropsil B Infrared Grade Low [OH] Optical Fused Quartz;2.21;74.0;0.170;Ceramic
Schott BOROFLOAT Borosilicate Float Glass;2.23;63.0;0.200;Ceramic
Potters Industries Spheriglass 1922 Solid Glass Spheres;2.50;68.9;0.160;Ceramic
Poco Graphite SUPERSiC Si-3C Silicon Carbide;3.03;338;0.170;Ceramic
Poco Graphite SUPERSiC 3C Silicon Carbide;3.15;216;0.170;Ceramic
Morgan Advanced Ceramics Alumina AL998A Aluminum Oxide Ceramic;3.94;391;0.190;Ceramic
Mateck Potassium Chloride (KCl);1.98;27.5;0.134;Ceramic
Mateck Potassium Bromide (KBr);2.75;23.4;0.138;Ceramic
M Cubed Technologies RBBC-751 Reaction Bonded Boron Carbide;2.56;380;0.180;Ceramic
CoorsTek UltraSiC™ SC-90 Plus Silicon Carbide (SiC);3.15;410;0.210;Ceramic
CeramTec 645 Steatite (MgO-SiO2);2.70;107;0.230;Ceramic
CoorsTek PLASMAPURE™ AD-998-I2 Min. 99.8% Al2O3;3.92;380;0.220;Ceramic
Schott BAFN6 5899485.317, Optical Glass;3.17;77.0;0.234;Ceramic
Schott D 263 Thin Borosilicate Glass;2.51;72.9;0.208;Ceramic
Schott AF 45 Thin Borosilicate Glass;2.72;66.0;0.235;Ceramic
724-3 Nextrema Transparent Glass Ceramic/SCHOTT;2.54;93.0;0.250;Ceramic
712-3 Nextrema Tinted Glass Ceramic/SCHOTT;2.55;92.0;0.250;Ceramic
Piezo Kinetics PKI 804 Navy Type III Lead Zirconate Titanate Piezoelectric;7.70;73.0;0.250;Ceramic
Piezo Kinetics PKI 556 Lead Zirconate Titanate Piezoelectric;7.80;58.0;0.220;Ceramic
Materion Durox UHP 99.9% Al2O3;3.95;375;0.220;Ceramic
Materion Durox AL 99.8% Al2O3;3.94;375;0.220;Ceramic
Materion Durox 997 99.7% Al2O3;3.90;375;0.220;Ceramic
CoorsTek UltraSiC™ LP SC-52 Silicon Carbide (SiC);3.22;375;0.210;Ceramic
Schott BK7G18 520636.252, Optical Glass;2.52;82.0;0.205;Ceramic
Mateck Sodium Chloride (NaCl);2.17;38.2;0.203;Ceramic
Mateck Calcium Fluoride (CaF2);3.18;117.95;0.216;Ceramic
Mateck Cesium Iodide, CsI;4.51;2.00;0.214;Ceramic
AGY VeTron Glass Fiber;2.50;86.0;0.220;Ceramic
S-Glass Fiber, Generic;2.49;86.2;0.220;Ceramic
S-2 Glass Fiber;2.46;86.9;0.230;Ceramic
Ferro Zirmonite 200, ZTA;4.48;278;0.220;Ceramic
Ferro Aluminum Oxide P96;3.75;310;0.250;Ceramic
Ferro Aluminum Oxide P3142;3.70;318;0.210;Ceramic
Ferro Aluminum Oxide P3640;3.67;276;0.210;Ceramic
Ferro Aluminum Oxide P890;3.57;293;0.210;Ceramic
Corning Eagle XG Slim Display Glass;2.38;73.6;0.230;Ceramic
Mateck Glass (BK7 Schott or analogous);2.51;81.0;0.206;Ceramic
Schott F2G12 621366.360, Optical Glass;3.60;58.0;0.220;Ceramic
Schott FK3 464658.227, Optical Glass;2.27;46.0;0.243;Ceramic
Schott K5G20 523568.259, Optical Glass;2.59;68.0;0.222;Ceramic
Schott ZERODUR Glass Ceramic;2.53;90.3;0.240;Ceramic
Schott LG-680 Silicate Laser Glass;2.54;90.1;0.242;Ceramic
Schott IOG-10 Phosphate Laser Glass;2.71;71.0;0.240;Ceramic
Schott IOG-1 Phosphate Laser Glass;2.74;61.2;0.240;Ceramic
Schott IRG 24 Infrared Chalcogenide Glass;4.47;20.5;0.209;Ceramic
Schott IRG 23 Infrared Chalcogenide Glass;4.84;22.0;0.237;Ceramic
Schott IRG 22 Infrared Chalcogenide Glass;4.41;21.5;0.209;Ceramic
Schott S7010N Plassive Glasses Laser Cavity Material;2.83;78.0;0.247;Ceramic
Schott N-KZFS4HT 613445.300, Optical Glass;3.00;78.0;0.241;Ceramic
Schott SF11 785258.474, Optical Glass;4.74;66.0;0.235;Ceramic
Schott LF5HTi 581409.322, Optical Glass;3.22;59.0;0.223;Ceramic
Schott LLF1HTi 548459.294, Optical Glass;2.94;60.0;0.208;Ceramic
Schott P-SK58A 589612.297, Optical Glass;2.97;97.0;0.245;Ceramic
Schott P-SK57Q1 586595.301, Optical Glass;3.01;93.0;0.249;Ceramic
Schott N-BAK4HT 569560.305, Optical Glass;3.05;77.0;0.240;Ceramic
Schott P-BK7 516641.243, Optical Glass;2.43;85.0;0.202;Ceramic
Schott N-BK7HT 517642.251, Optical Glass;2.51;82.0;0.206;Ceramic
Schott FK5HTi 487705.245, Glass;2.45;62.0;0.232;Ceramic
Schott SFL57 847236.355, Optical Glass;3.55;97.0;0.216;Ceramic
Schott SF57HT 847238.551, Optical Glass;5.51;54.0;0.248;Ceramic
Schott N-SF64 706302.299, Optical Glass;2.99;88.0;0.245;Ceramic
Schott N-SF19 667331.290, Optical Glass;2.90;88.0;0.231;Ceramic
Schott N-BAF3 583466.297, Optical Glass;2.79;82.0;0.226;Ceramic
Schott LF5G19 597399.330, Optical Glass;3.30;56.0;0.242;Ceramic
Schott LF5G15 584408.322, Optical Glass;3.22;60.0;0.228;Ceramic
Corning Astra™ Alkaline Earth Boro-Aluminosilicate Display Glass;2.52;81.0;0.230;Ceramic
Corning Lotus™ NXT Display Glass;2.59;83.0;0.230;Ceramic
Mateck Zero Expansion Glass - ZERODUR;2.53;91.0;0.240;Ceramic
CoorsTek Cercom PAD B4C Pressure Assisted Densification Boron Carbide;2.49;430;0.160;Ceramic
CoorsTek ACI-Co6 Tungsten Carbide;14.9;627;0.210;Ceramic
CoorsTek ACI-Co10 Tungsten Carbide;14.5;593;0.220;Ceramic
CoorsTek ADOS-90R 91% Alumina Thick Film Substrate;3.72;310;0.240;Ceramic
CoorsTek ADS-96R 96% Alumina Thick Film Substrate;3.75;331;0.250;Ceramic
CoorsTek ADS-995R MidFilm™ 99.5% Alumina Thick Film;3.90;379;0.240;Ceramic
Mateck Magnesium Fluoride (MgF2);3.18;124.35;0.577;Ceramic
Corning Polarcor™ Glass Polarizer, 633 nm Nominal Wavelength;2.41;58.6;0.210;Ceramic
Ohara S-LAH52Q Optical Glass;4.47;1100;0.313;Ceramic
CoorsTek ACI-Ni10 Tungsten Carbide;14.4;572;0.230;Ceramic
CoorsTek Cercom PAD EBON-A Pressure Assisted Densification Black Alumina;3.93;390;0.220;Ceramic
CoorsTek ACI-Ni6 Tungsten Carbide;14.9;607;0.250;Ceramic
Corning 7056 Alkali Borosilicate Crushed/Powdered Glass;2.29;62.8;0.210;Ceramic
CoorsTek PLASMAPURE-UC™ SA-999-I Min. 99.9% Al2O3;3.92;386;0.220;Ceramic
Corning 7070 Lithia Potash Borosilicate Crushed/Powdered Glass;2.13;51.0;0.220;Ceramic
Corning Gorilla Glass 3 Touch Screen Glass with NDR;2.39;69.3;0.220;Ceramic
Corning Gorilla Glass 5 Display Glass;2.43;76.7;0.210;Ceramic
Corning Gorilla Glass 6 Display Glass;2.40;77.0;0.210;Ceramic
Corning Large Cover Gorilla Glass Touch Screen Glass;2.44;71.7;0.210;Ceramic
Corning 7052 Alkali Barium Borosilicate Sealing Glass Powder;2.27;57.6;0.220;Ceramic
Meehanite GE-30 Flake Graphite Cast Iron;7.06;89.6;0.270;FerrousMetal
HP Alloys Nitronic 60 Austenitic Stainless, Annealed;7.62;179;0.300;FerrousMetal
Meehanite GC-40 Flake Graphite Cast Iron;7.25;114;0.300;FerrousMetal
Sandvik 9RU10 Spring Wire;7.90;192.5;0.300;FerrousMetal
Sandvik SAF 2205 Spring Wire;7.85;202.5;0.300;FerrousMetal
Industeel URANUS 65 310 L Modified Grade - Low C and Si for Nitric Acid Service;7.90;195;0.300;FerrousMetal
Carpenter Custom 630 (17-Cr-4Ni) Precipitation Hardening Stainless Steel, Condition H 1150 (Heated 621°C);7.82;197;0.272;FerrousMetal
Dura-Bar 60-40-18 Continuously Cast Ductile Iron Bar Stock ASTM A536, 4018;6.92;172;0.275;FerrousMetal
Crucible Steel 20 Cb Plus Stainless Steel;8.05;193;0.270;FerrousMetal
Sandvik Kanthal AMPT Construction materials;7.25;220;0.300;FerrousMetal
416 Plus X Martensitic Stainless Steel (UNS S41610);7.80;209.5;0.283;FerrousMetal
Carpenter Custom 630 (17-Cr-4Ni) Precipitation Hardening Stainless Steel, Annealed;7.75;197;0.272;FerrousMetal
Sandvik Kanthal APM Construction materials;7.10;220;0.300;FerrousMetal
International Mold Steel DC53 General-Purpose Cold Work Die and Mold Steel;7.76;150;0.280;FerrousMetal
410 Cb Martensitic Stainless Steel (UNS S41040);7.73;209.5;0.283;FerrousMetal
AISI 4340 Steel, oil quenched 845°C, 425°C (800°F) temper;7.85;212;0.300;FerrousMetal
Latrobe LSS™ 17-4 Precipitation Hardening Stainless Steel (ASTM Type 360);7.8;197;0.272;FerrousMetal
Type 332 Austenitic Stainless Steel, Hot worked Bar, UNS N08800;8.03;196;0.340;FerrousMetal
Medical Grade Stainless Steel 316LVM;8.00;188;0.330;FerrousMetal
American Utility Metals Cromgard Stainless Steel;7.66;200;0.320;FerrousMetal
AISI Grade 18Ni (200) Maraging Steel, Annealed;8.00;183;0.300;FerrousMetal
AISI Grade 18Ni (250) Maraging Steel, nominal annealed properties;8.00;190;0.300;FerrousMetal
AISI Grade 18Ni (350) Maraging Steel nominal annealed properties;8.08;200;0.300;FerrousMetal
Meehanite GF-20 Flake Graphite Cast Iron;6.80;62.1;0.240;FerrousMetal
Carpenter Custom 455 Stainless Steel, Annealed, 25 mm Bar;7.76;200;0.300;FerrousMetal
AISI 4340 Steel, oil quenched 855°C (1570°F), 230°C (450°F) temper for 4 hrs.;7.85;196;0.300;FerrousMetal
AISI E 52100 Steel (100Cr6, SUJ2, UNS G52986);7.81;210;0.300;FerrousMetal
Industeel URANUS B26 6 Mo High Performance Super-Austenitic Stainless Steel with PREN = 43;8.10;195;0.300;FerrousMetal
Industeel URANUS B66 High Strength Super-Austenitic Stainless Steel with PREN = 54;8.20;195;0.300;FerrousMetal
ATI Allegheny Ludlum Altemp A286 Iron-Base Superalloy, UNS S66286;7.92;201;0.300;FerrousMetal
AISI 8630 Steel, normalized;7.85;187;0.300;FerrousMetal
Ductile Iron compression grade 65-45-12;7.15;163;0.310;FerrousMetal
Latrobe Lescalloy 13-8 Mo VIM-VAR Precipitation Hardening Stainless Steel;7.72;195;0.278;FerrousMetal
ASTM A690 HSLA Steel, Thickness < 100 mm (4 in.);7.80;205;0.280;FerrousMetal
Industeel URANUS 47N+ 25 Cr Super Duplex Stainless Steel with PREN = 40;7.82;200;0.333;FerrousMetal
300M Ultrahigh Strength Steel;7.87;205;0.280;FerrousMetal
ASTM A588 HSLA Steel Grade A, Thickness < 100 mm (4 in.);7.75;205;0.280;FerrousMetal
ASTM A897 Grade 4 (200-155-01 or 200-155-02) Austempered Ductile Iron;7.07;160.5;0.250;FerrousMetal
ASTM A897 Grade 3 (175-125-04) Austempered Ductile Iron;7.08;162.5;0.250;FerrousMetal
ASTM A897 Grade 2 (150-100-07 or 150-110-7) Austempered Ductile Iron;7.09;164.0;0.250;FerrousMetal
ASTM A897/A897M-06 Grade 1 (130-90-09) Austempered Ductile Iron;7.09;166.5;0.250;FerrousMetal
ASTM A897/A897M-06 Grade 750 (110-70-11) Austempered Ductile Iron;7.10;166.5;0.250;FerrousMetal
Meehanite Ductliron SH-100 Nodular Graphite Ductile Iron;7.22;165;0.370;FerrousMetal
Meehanite Ductliron SF-60 Nodular Graphite Ductile Iron;7.18;165;0.320;FerrousMetal
Meehanite GA-50 Flake Graphite Cast Iron;7.31;138;0.320;FerrousMetal
Meehanite GM-60 Flake Graphite Cast Iron;7.34;148;0.330;FerrousMetal
Meehanite AQ Flake Graphite Cast Iron;7.34;152;0.330;FerrousMetal
Industeel URANUS B6 Multipurpose Austenitic Stainless Steel with PREN = 34;8.05;200;0.333;FerrousMetal
Carpenter 20Cb-3 Stainless Steel, Bar, Annealed at 1750°F (955°C) then Water Quenched;8.08;193;0.310;FerrousMetal
Meehanite Ductliron SP-80 Nodular Graphite Ductile Iron;7.20;172;0.370;FerrousMetal
Special Metals INCOLOY 25-6MO Super Austenitic Stainless Steel (UNS N08926);8.03;188;0.330;FerrousMetal
302 Stainless Steel, annealed strip;7.86;193;0.250;FerrousMetal
44 LN Duplex Stainless Steel (UNS S31200);7.80;196.0;0.27;FerrousMetal
ASTM A897 Grade 5 (230-185-00 or 230-185-01) Austempered Ductile Iron;7.06;159.0;0.250;FerrousMetal
AK Steel 304 Austenitic Stainless steel;8.03;193;0.240;FerrousMetal
AK Steel 321 Austenitic Stainless steel;9.01;193;0.240;FerrousMetal
442 Ferritic Stainless Steel Annealed Plate, Sheet, Strip (UNS S44200);7.80;207.5;0.28;FerrousMetal
439 Ferritic Stainless Steel (UNS S43900);7.70;207.5;0.28;FerrousMetal
Ductile Iron compression grade 80-55-06;7.15;165;0.310;FerrousMetal
Ductile Iron tension grade 120-90-02;7.15;164;0.280;FerrousMetal
AISI 2330 Steel (UNS G23300);7.75;205.0;0.29;FerrousMetal
AK Steel 301 Austenitic Stainless steel;7.88;193;0.240;FerrousMetal
Aluminum 296.0-T4, Cast;2.80;69.0;0.330;NonferrousMetal
Aluminum 328.0-F, Sand Cast;2.70;73.0;0.330;NonferrousMetal
Aluminum 2007-T3;2.82;73.0;0.330;NonferrousMetal
Aluminum A380.0-F Die Casting Alloy;2.76;71.0;0.330;NonferrousMetal
Aluminum 1180-H18;2.70;67.0;0.330;NonferrousMetal
Aluminum 332.0-T5, Permanent Mold Cast;2.76;73.0;0.330;NonferrousMetal
Aluminum 336.0-T551, Permanent Mold Cast;2.72;73.0;0.330;NonferrousMetal
Aluminum A380.0-T5, Casting Alloy;2.74;71.0;0.330;NonferrousMetal
Aluminum A360.0-F Die Casting Alloy;2.68;71.0;0.330;NonferrousMetal
Aluminum 354.0-T61, Permanent Mold Cast;2.71;73.1;0.330;NonferrousMetal
Aluminum 355.0-T71, Permanent Mold Cast;2.71;70.3;0.330;NonferrousMetal
Aluminum 1199-H18;2.70;62.0;0.330;NonferrousMetal
Aluminum C355.0-T61, Permanent Mold Cast;2.71;69.6;0.330;NonferrousMetal
Aluminum 356.0-T71, Permanent Mold Cast;2.68;72.4;0.330;NonferrousMetal
Aluminum A356.0-T61, Permanent Mold Cast;2.67;72.4;0.330;NonferrousMetal
Aluminum 333.0-F, Permanent Mold Cast;2.77;73.0;0.330;NonferrousMetal
Aluminum 319.0-F, Permanent Mold Cast;2.79;74.0;0.330;NonferrousMetal
Aluminum 2124-O;2.78;73.0;0.330;NonferrousMetal
Aluminum 242.0-T571, Permanent Mold Cast;2.81;71.0;0.330;NonferrousMetal
Aluminum 2319;2.84;72.0;0.330;NonferrousMetal
Aluminum 2618-T61;2.76;74.5;0.330;NonferrousMetal
Alclad Aluminum 3003-H112;2.73;70.0;0.330;NonferrousMetal
Aluminum 3003-H19 Foil;2.73;69.0;0.330;NonferrousMetal
Aluminum 3102-H112;2.71;71.0;0.330;NonferrousMetal
Aluminum 4032-T6;2.68;78.6;0.340;NonferrousMetal
Aluminum 7005-O;2.78;72.0;0.330;NonferrousMetal
Aluminum 7001-O;2.84;71.0;0.330;NonferrousMetal
Aluminum 5657-O;2.69;69.0;0.330;NonferrousMetal
Aluminum 5652-H32;2.67;70.3;0.330;NonferrousMetal
Aluminum 5454-H112;2.69;70.3;0.330;NonferrousMetal
Aluminum 5356;2.64;70.0;0.330;NonferrousMetal
Aluminum 2219-O;2.84;73.1;0.330;NonferrousMetal
Aluminum 5252-O;2.67;69.0;0.330;NonferrousMetal
Aluminum 5182-H19;2.65;69.6;0.330;NonferrousMetal
Aluminum 5086-H112;2.66;71.0;0.330;NonferrousMetal
Aluminum 5083-O;2.66;70.65;0.330;NonferrousMetal
Aluminum 5083-H112;2.66;70.3;0.330;NonferrousMetal
Aluminum 5082-H19;2.65;70.0;0.330;NonferrousMetal
Aluminum 5056-H191 Foil;2.64;72.0;0.330;NonferrousMetal
Aluminum 5056-H18;2.64;71.0;0.330;NonferrousMetal
Aluminum 5052-H32;2.68;70.3;0.330;NonferrousMetal
Aluminum 5052-H19 Foil;2.68;70.0;0.330;NonferrousMetal
Aluminum 5050-H32;2.69;68.9;0.330;NonferrousMetal
Aluminum A443.0;2.69;71.0;0.330;NonferrousMetal
Aluminum 5042-H19;2.67;70.0;0.330;NonferrousMetal
Aluminum 5252-H28;2.67;68.9;0.330;NonferrousMetal
Aluminum 295.0-T4, Sand Cast;2.81;70.0;0.330;NonferrousMetal
Alclad Aluminum 2219-O;2.84;73.8;0.330;NonferrousMetal
Aluminum 2218-T61;2.81;74.4;0.330;NonferrousMetal
Aluminum 242.0-O, Sand Cast;2.82;71.0;0.330;NonferrousMetal
Aluminum 222.0-O, Sand Cast;2.95;71.0;0.330;NonferrousMetal
Aluminum 208.0-F, Sand Cast;2.79;71.0;0.330;NonferrousMetal
Aluminum A206.0-T7 Casting Alloy;2.80;70.0;0.330;NonferrousMetal
Aluminum 201.0-T4, Sand Cast;2.80;71.0;0.330;NonferrousMetal
Aluminum 8001-H18;2.75;70.0;0.330;NonferrousMetal
Aluminum 7175-T66;2.80;72.0;0.330;NonferrousMetal
Aluminum 7076-T61;2.84;67.0;0.330;NonferrousMetal
Aluminum 7072-H113;2.72;68.0;0.330;NonferrousMetal
Aluminum 7050-T73652 forgings;2.83;71.7;0.330;NonferrousMetal
Aluminum 7039-O;2.74;69.6;0.330;NonferrousMetal
Aluminum 7029-T5;2.77;72.0;0.330;NonferrousMetal
Aluminum 2218-T72;2.81;74.5;0.330;NonferrousMetal
Aluminum 7016-T5;2.78;71.0;0.330;NonferrousMetal
Aluminum 2011-T4;2.82;70.0;0.330;NonferrousMetal
Aluminum 2011-T6;2.83;70.0;0.330;NonferrousMetal
Aluminum 2014-O;2.80;72.75;0.330;NonferrousMetal
Aluminum 2018-T61;2.82;74.5;0.330;NonferrousMetal
Alclad Aluminum 2024-T42;2.77;72.4;0.330;NonferrousMetal
Aluminum 2024-T6;2.78;72.4;0.330;NonferrousMetal
Aluminum 2025-T6;2.81;71.7;0.330;NonferrousMetal
Aluminum 2030-T3;2.81;73.0;0.330;NonferrousMetal
Aluminum 2036-T4;2.75;71.0;0.330;NonferrousMetal
Aluminum 2048-T851 Plate;2.75;73.5;0.330;NonferrousMetal
Aluminum 2090-O;2.59;76.0;0.340;NonferrousMetal
Aluminum 2124-T851 (Extended High Temperature Data);2.78;72.55;0.330;NonferrousMetal
Aluminum 2011-T3;2.83;70.3;0.330;NonferrousMetal
Aluminum 518.0-F Die Casting Alloy;2.57;69.0;0.330;NonferrousMetal
Titanium Transage 134, Triplex Heat Treat 815/595/480°C;4.73;105;0.330;NonferrousMetal
Aluminum A535.0-F or Aluminum 535.0-T5, Cast;2.62;71.0;0.330;NonferrousMetal
Titanium Ti-6Al-6V-2Sn (Ti-6-6-2) STA 870°C/565°C;4.54;112;0.320;NonferrousMetal
Titanium Ti-5Al-6Sn-2Zr-1Mo-0.25Si;4.51;125;0.326;NonferrousMetal
Titanium Ti-5Al-5Sn-2Zr-2Mo-0.25Si (Ti-5522S);4.52;114;0.326;NonferrousMetal
Titanium Ti-4Al-4Mo-2Sn-0.5Si (IMI550), STA;4.57;115;0.330;NonferrousMetal
Titanium Ti-6Al-2Sn-2Zr-2Mo-2Cr-.25Si Alpha-Beta Processed + Aged;4.65;108;0.330;NonferrousMetal
Titanium Ti-6Al-2Sn-2Zr-2Mo-2Cr-.25Si;4.65;123;0.330;NonferrousMetal
Titanium Ti-6Al-2Sn-2Zr-2Mo-2Cr-.25Si, STA;4.65;122;0.327;NonferrousMetal
Titanium Ti-5Al-2Sn-2Zr-4Mo-4Cr (Ti-17) Alpha-Beta Processed;4.65;115;0.330;NonferrousMetal
Titanium Ti-8Mn, Annealed;4.73;115;0.330;NonferrousMetal
Titanium Ti-4.5Al-5Mo-1.5Cr (Corona 5);4.54;110;0.330;NonferrousMetal
Titanium Beta-CEZ ST 830°C (1525°F), Aged 550°C;4.69;122;0.330;NonferrousMetal
Titanium Ti-8Mo-8V-2Fe-3Al ST 800°C, Aged 595°C (1100°F);4.85;94.0;0.330;NonferrousMetal
Titanium Ti-8Mo-8V-2Fe-3Al ST 800°C, Aged 480°C (900°F);4.85;110;0.330;NonferrousMetal
Titanium Ti-8Mo-8V-2Fe-3Al ST 785°C, Aged 480°C (900°F);4.85;120;0.330;NonferrousMetal
Titanium Ti-8Mo-8V-2Fe-3Al, ST 785°C, Quenched;4.85;86.0;0.330;NonferrousMetal
Titanium Ti-15Mo-5Zr-3Al ST 850°C (1560°F), Aged 500°C;5.01;100;0.330;NonferrousMetal
Titanium Ti-15V-3Cr-3Al-3Sn ST 790°C, Aged 480°C (900°F);4.76;100;0.330;NonferrousMetal
Titanium Ti-15V-3Cr-3Al-3Sn Solution Treated;4.76;82.0;0.330;NonferrousMetal
Titanium Ti-13V-2.7Al-7Sn-2Zr, ST 815°C, Aged 580°C;4.70;105;0.330;NonferrousMetal
Titanium Transage 175 ST 815°C, Aged 480°C (900°F);4.70;100;0.330;NonferrousMetal
Titanium Transage 129, Triplex Heat Treat 760/650/480°C;4.82;108;0.330;NonferrousMetal
Titanium Beta-21S (Grade 21);4.94;105;0.330;NonferrousMetal
Titanium Ti-15Mo-5Zr ST 730°C, Aged 475°C;5.06;105;0.330;NonferrousMetal
Titanium Ti-6Al-6V-2Sn (Ti-6-6-2) STA 910°C/540°C (1000°F);4.54;117;0.320;NonferrousMetal
Titanium Ti-7Al-4Mo Annealed;4.48;111;0.320;NonferrousMetal
Titanium Grade 1, Annealed;4.51;100;0.340;NonferrousMetal
Titanium Grade 2, Annealed;4.51;102;0.340;NonferrousMetal
Plansee INERMET IT170 Tungsten-Nickel-Copper Alloy;17.1;330;0.320;NonferrousMetal
Phynox Cobalt-Chromium-Nickel Alloy;8.30;203;0.320;NonferrousMetal
Erbslöh Aluminium DISPAL S542 Aluminum Alloy, AlMg6Mn4SiTiZrCo, Condition F;2.73;77.0;0.311;NonferrousMetal
Erbslöh Aluminium DISPAL S541 Aluminum Alloy, AlMg6Mn4SiTiZr, Condition F;2.72;77.0;0.324;NonferrousMetal
Erbslöh Aluminium DISPAL S250 Aluminum Alloy, AlSi20Fe5Ni2, Condition F;2.78;95.0;0.318;NonferrousMetal
Erbslöh Aluminium DISPAL S232 Aluminum Alloy, AlSi17Fe4Cu3Mg, Condition T6x;2.79;88.0;0.332;NonferrousMetal
Magnesium Elektron Elektron ZRE1 Magnesium Alloy, UNS M12330;1.80;44.0;0.330;NonferrousMetal
Special Metals INCOLOY alloy 890 Ni-Cr-Fe Superalloy;7.94;195;0.322;NonferrousMetal
Special Metals INCOLOY alloy 803 Fe-Ni-Cr Alloy;7.86;195;0.320;NonferrousMetal
Special Metals INCONEL Alloy N06230 Ni-Cr-W-Mo Alloy;8.91;212;0.340;NonferrousMetal
Special Metals INCONEL Alloy 686 Nickel Superalloy Plate (UNS N06686);8.73;207;0.340;NonferrousMetal
Titanium Ti-15Mo-5Zr Solution Treated 730°C;5.06;78.0;0.330;NonferrousMetal
Haynes 282 Nickel Alloy Sheet, Plate and Bar, Solution Annealed;8.27;217;0.319;NonferrousMetal
Constellium Fortal Aluminum Alloy;2.81;72.5;0.330;NonferrousMetal
Constellium Alumold 500 Rolled Aluminum;2.82;72.5;0.330;NonferrousMetal
Carlson C 400 Nickel-Copper Alloy;8.83;179;0.320;NonferrousMetal
ATI Wah Chang Zircadyne Alloy Zr 705;6.64;94.7;0.330;NonferrousMetal
Ampco Metal AMPCO 674 Manganese Bronze;8.08;110;0.340;NonferrousMetal
Ampco Metal AMPCO 673 Manganese Bronze;8.32;110;0.340;NonferrousMetal
Ampco Metal AMPCO 483 Aluminum-Nickel Bronze, Extruded Rod, 12.7 - 25.4 mm.;7.64;117;0.33;NonferrousMetal
Ampco Metal AMPCO 15 Aluminum Bronze, Extruded Rod, ≤ 12.7 mm.;7.64;117;0.33;NonferrousMetal
Grade 705 Zirconium (Zr-2.5Nb);6.44;97.9;0.330;NonferrousMetal
Titanium Grade 3, Annealed;4.50;104;0.340;NonferrousMetal
Titanium Grade 3;4.50;107;0.330;NonferrousMetal
Haynes 282 Nickel Alloy Sheet, Solution Annealed and Age-hardened;8.28;217;0.319;NonferrousMetal
Aluminum 520.0-T4, Sand Cast;2.57;66.0;0.330;NonferrousMetal
Aluminum 1100-H12;2.71;68.9;0.330;NonferrousMetal
Titanium Beta C (Ti-3Al-8V-6Cr-4Mo-4Zr) Solution Treated 815°C;4.82;88.0;0.330;NonferrousMetal
Nickel Aluminum Bronze, UNS C63000, Annealed Rod;7.58;125;0.328;NonferrousMetal
Nickel Aluminum Bronze, UNS C63000, HR50 Temper;7.58;115;0.328;NonferrousMetal
Copper, UNS C62500;7.21;110;0.312;NonferrousMetal
Copper, UNS C62400 (Aluminum Bronze 11%);7.45;115;0.318;NonferrousMetal
Copper, UNS C62300 (Aluminum Bronze 9%), Cold Finished Rod;7.65;113.0;0.328;NonferrousMetal
Copper, UNS C62300 (Aluminum Bronze 9%), Annealed Rod;7.65;117.5;0.328;NonferrousMetal
Copper, UNS C62300 (Aluminum Bronze 9%);7.65;115;0.328;NonferrousMetal
Aluminum Bronze, UNS C61300, O60 Temper;7.89;115;0.312;NonferrousMetal
